Repository: slreally/LSTM_Battery_RUL_Prediction_

# LSTM_Battery_RUL_Prediction_

## Data


07.01:

#### read_data.py
先用实验电池生命周期数据训练出一个基本模型，之后基于基本模型针对具体电池进行训练和测试？

File: data/2017_06_30_cell10_data.csv (part 1 of 2)
cell,cycle_life,charge_policy,cycle,IR,Tavg,Tmin,Tmax,chargetime,QD,lable
10,561,3.6C(9%)-5C,1.0,0.018386904,32.980265095701476,30.132919,37.525562,10.088654999999806,1.0651031,1.0690521
10,561,3.6C(9%)-5C,2.0,0.018265773,32.77324448350695,29.682396,37.652744,10.14954999999997,1.0690521,1.0705529
10,561,3.6C(9%)-5C,3.0,0.01822805,33.01518199087153,30.016275,37.922802,10.065766666666605,1.0705529,1.0715324
10,561,3.6C(9%)-5C,4.0,0.018166099,33.257355401666686,30.179855,38.520576,10.064168333333267,1.0715324,1.0720686
10,561,3.6C(9%)-5C,5.0,0.017997704,33.06522533668339,30.006828,38.545193,10.146915000000202,1.0720686,1.0723416
10,561,3.6C(9%)-5C,6.0,0.018006919,33.10756367963578,30.130226,38.081474,10.148354999999961,1.0723416,1.0725462
10,561,3.6C(9%)-5C,7.0,0.018033406,33.181129604938214,30.129452,38.305916,10.064361666666567,1.0725462,1.0728801
10,561,3.6C(9%)-5C,8.0,0.017972209,32.93886239730633,29.801542,38.448105,10.147219999999894,1.0728801,1.073001
10,561,3.6C(9%)-5C,9.0,0.01796392,33.02820836152575,29.997522,37.96204,10.147366666666736,1.073001,1.073199
10,561,3.6C(9%)-5C,10.0,0.017957224,33.102863264755484,30.083229,38.216167,10.063498333333216,1.073199,1.0731715
10,561,3.6C(9%)-5C,11.0,0.017936153,32.849167978315286,29.791636,37.843834,10.063768333333185,1.0731715,1.0732708
10,561,3.6C(9%)-5C,12.0,0.017893679,33.00470407444174,29.983299,38.037178,10.064048333333387,1.0732708,1.0734097
10,561,3.6C(9%)-5C,13.0,0.017905476,33.13483780984728,29.994762,38.098309,10.063595000000108,1.0734097,1.0735382
10,561,3.6C(9%)-5C,14.0,0.0178519,32.92256875041872,29.847139,37.995846,10.063358333333356,1.0735382,1.0736208
10,561,3.6C(9%)-5C,15.0,0.017833266,33.16652730912164,30.054781,38.350361,10.147220000000138,1.0736208,1.073716
10,561,3.6C(9%)-5C,16.0,0.017873516,33.17299671869914,29.95079,38.380089,10.147184999999688,1.073716,1.0737032
10,561,3.6C(9%)-5C,17.0,0.017823845,33.041905395329394,29.983397,37.951847,10.146728333333158,1.0737032,1.0737081
10,561,3.6C(9%)-5C,18.0,0.017814543,33.29473330383974,30.138393,38.567116,10.063933333333019,1.0737081,1.0739418
10,561,3.6C(9%)-5C,19.0,0.017857255,33.22021915656563,30.14773,38.57613,10.063260000000204,1.0739418,1.0738108
10,561,3.6C(9%)-5C,20.0,0.017803045,33.02198453511707,30.039289,38.021809,10.14674500000013,1.0738108,1.0738922
10,561,3.6C(9%)-5C,21.0,0.01783308,33.30976222676893,30.170446,38.600601,10.146433333333214,1.0738922,1.0738692
10,561,3.6C(9%)-5C,22.0,0.017758114,33.19438983108117,29.976017,38.588684,10.146736666666403,1.0738692,1.0738003
10,561,3.6C(9%)-5C,23.0,0.017804783,33.08756632450329,29.945894,38.20776,10.063061666666666,1.0738003,1.0737205
10,561,3.6C(9%)-5C,24.0,0.017798768,33.3347624324999,30.208878,38.673214,10.063170000000294,1.0737205,1.073603
10,561,3.6C(9%)-5C,25.0,0.017776515,33.077271062658745,29.898252,38.619106,10.063621666666586,1.073603,1.0736855
10,561,3.6C(9%)-5C,26.0,0.017791094,33.12933201974253,30.040773,38.488976,10.063546666666419,1.0736855,1.0736718
10,561,3.6C(9%)-5C,27.0,0.017780947,33.20680066390045,30.237852,38.391945,10.064013333333424,1.0736718,1.0737131
10,561,3.6C(9%)-5C,28.0,0.017760966,33.08372245777029,29.858944,38.587662,10.063298333332932,1.0737131,1.073755
10,561,3.6C(9%)-5C,29.0,0.01779007,33.25575182453159,30.138205,38.587276,10.14676500000011,1.073755,1.0736485
10,561,3.6C(9%)-5C,30.0,0.017780099,33.334980482352904,30.281157,38.680359,10.146659999999974,1.0736485,1.0735095
10,561,3.6C(9%)-5C,31.0,0.017796434,33.11565897079032,29.890043,38.602528,10.06393666666651,1.0735095,1.0734639
10,561,3.6C(9%)-5C,32.0,0.017810553,33.2355729467005,30.075981,38.655491,10.147315000000042,1.0734639,1.0734961
10,561,3.6C(9%)-5C,33.0,0.017860889,33.30944918594686,30.095858,38.720673,10.147259999999854,1.0734961,1.0733498
10,561,3.6C(9%)-5C,34.0,0.017812898,33.00262743322197,29.834835,38.251888,10.147441666666904,1.0733498,1.0734524
10,561,3.6C(9%)-5C,35.0,0.017867725,33.2502310636673,30.063625,38.606602,10.063796666666653,1.0734524,1.0735115
10,561,3.6C(9%)-5C,36.0,0.017814212,33.21842074382978,30.399542,38.815189,10.063509999999951,1.0735115,1.0734165
10,561,3.6C(9%)-5C,37.0,0.017803431,33.03844214456802,29.900232,38.398682,10.064101666666586,1.0734165,1.0734919
10,561,3.6C(9%)-5C,38.0,0.017780177,33.35092388730029,30.292103,38.677853,10.063340000000123,1.0734919,1.073347
10,561,3.6C(9%)-5C,39.0,0.017674003,33.2684598158785,30.447002,38.804722,10.146473333333658,1.073347,1.0732994
10,561,3.6C(9%)-5C,40.0,0.01771711,33.24802554615391,30.094578,38.349789,10.063711666666496,1.0732994,1.0731658
10,561,3.6C(9%)-5C,41.0,0.017732078,33.44123188176531,30.141052,38.604946,10.147226666666878,1.0731658,1.0731806
10,561,3.6C(9%)-5C,42.0,0.017829493,33.35025511940304,30.114922,38.901478,10.147115000000243,1.0731806,1.0731026
10,561,3.6C(9%)-5C,43.0,0.01775796,33.394172494542495,30.115494,38.627968,10.146779999999854,1.0731026,1.0730355
10,561,3.6C(9%)-5C,44.0,0.017768752,33.48401249755321,30.372932,38.768745,10.146941666666923,1.0730355,1.0728661
10,561,3.6C(9%)-5C,45.0,0.017699923,33.27111011158073,29.965508,38.698326,10.064116666666814,1.0728661,1.0728476
10,561,3.6C(9%)-5C,46.0,0.017726799,33.368090963087255,30.206938,38.403687,10.063509999999951,1.0728476,1.0726451
10,561,3.6C(9%)-5C,47.0,0.017710844,33.530865642857066,30.196066,38.640221,10.146868333333503,1.0726451,1.072572
10,561,3.6C(9%)-5C,48.0,0.017676275,33.44133516680778,30.005905,38.976555,10.147241666667105,1.072572,1.0725092
10,561,3.6C(9%)-5C,49.0,0.017744374,33.49491243250004,30.214567,38.636139,10.06359999999986,1.0725092,1.0724401
10,561,3.6C(9%)-5C,50.0,0.017737478,33.540611759599294,30.140495,38.747108,10.146729999999904,1.0724401,1.0724287
10,561,3.6C(9%)-5C,51.0,0.017756497,33.36506017922945,29.847906,38.835449,10.146759999999874,1.0724287,1.0724429
10,561,3.6C(9%)-5C,52.0,0.017751835,33.61174719782058,30.262568,38.871189,10.146796666666827,1.0724429,1.072405
10,561,3.6C(9%)-5C,53.0,0.017699016,33.83353704587938,30.206964,38.959145,10.063316666666651,1.072405,1.0721514
10,561,3.6C(9%)-5C,54.0,0.017712276,33.69543704664968,29.958578,39.173382,10.146876666666746,1.0721514,1.0720358
10,561,3.6C(9%)-5C,55.0,0.017736182,33.8448583905724,30.244133,39.103466,10.147238333334098,1.0720358,1.0718967
10,561,3.6C(9%)-5C,56.0,0.017763793,33.79204520712515,30.186369,39.025333,10.147521666667307,1.0718967,1.0718453
10,561,3.6C(9%)-5C,57.0,0.017723981,33.56633739297665,29.873281,38.81506,10.063509999999466,1.0718453,1.0716922
10,561,3.6C(9%)-5C,58.0,0.017696578,33.73583746792129,30.09919,39.130951,10.063881666666324,1.0716922,1.0716454
10,561,3.6C(9%)-5C,59.0,0.017797131,33.87632248362721,30.479366,39.026901,10.148790000000735,1.0716454,1.0715928
10,561,3.6C(9%)-5C,60.0,0.017742936,33.55630667863115,29.939106,38.772877,10.147430000000167,1.0715928,1.0715092
10,561,3.6C(9%)-5C,61.0,0.01771706,33.57241662005053,29.999439,38.936527,10.064338333333337,1.0715092,1.0714141
10,561,3.6C(9%)-5C,62.0,0.017730519,33.59966728607592,30.229124,38.677891,10.147893333333196,1.0714141,1.0714303
10,561,3.6C(9%)-5C,63.0,0.017686665,33.48518840702658,29.87821,38.941357,10.063944999999755,1.0714303,1.0712426
10,561,3.6C(9%)-5C,64.0,0.01766789,33.640278370872096,30.203182,39.22263,10.06451666666738,1.0712426,1.0712776
10,561,3.6C(9%)-5C,65.0,0.017740516,33.57961356165544,30.442087,38.667305,10.064908333333248,1.0712776,1.0711656
10,561,3.6C(9%)-5C,66.0,0.01768812,33.55112735021105,30.091341,38.951767,10.064126666666318,1.0711656,1.071058
10,561,3.6C(9%)-5C,67.0,0.017687464,33.785888344509694,30.33499,39.045502,10.147534999999333,1.071058,1.0709637
10,561,3.6C(9%)-5C,68.0,0.017681608,33.61535878336085,30.331707,38.795067,10.147534999999333,1.0709637,1.0708696
10,561,3.6C(9%)-5C,69.0,0.017664695,33.68104246128502,30.307228,39.161499,10.064331666666666,1.0708696,1.0707744
10,561,3.6C(9%)-5C,70.0,0.017709112,33.80036005454545,30.424284,38.925434,10.147836666666672,1.0707744,1.0706426
10,561,3.6C(9%)-5C,71.0,0.017691169,33.51191456149285,30.097618,38.641884,10.063923333333332,1.0706426,1.0705125
10,561,3.6C(9%)-5C,72.0,0.017687386,33.641406505912194,30.295883,38.923492,10.064645000000018,1.0705125,1.0703506
10,561,3.6C(9%)-5C,73.0,0.017707262,33.76018141116756,30.305492,39.132477,10.148476666666708,1.0703506,1.070297
10,561,3.6C(9%)-5C,74.0,0.017701993,33.51501955727823,29.984577,38.922592,10.148101666666662,1.070297,1.0701971
10,561,3.6C(9%)-5C,75.0,0.017671889,33.63889384856177,30.212351,38.94606,10.148639999999977,1.0701971,1.0700788
10,561,3.6C(9%)-5C,76.0,0.01772069,33.6794001763266,30.332392,38.853947,10.06571833333334,1.0700788,1.0700454
10,561,3.6C(9%)-5C,77.0,0.017717114,33.37938241211614,30.030945,38.593815,10.149013333333338,1.0700454,1.0698974
10,561,3.6C(9%)-5C,78.0,0.017689781,33.65170818796993,30.360559,38.760178,10.06576166666661,1.0698974,1.0698297
10,561,3.6C(9%)-5C,79.0,0.017706335,33.7572131934946,30.24342,39.058807,10.148339999999978,1.0698297,1.069551
10,561,3.6C(9%)-5C,80.0,0.017666532,33.61110940601497,30.025658,39.174694,10.149144999999892,1.069551,1.0694348
10,561,3.6C(9%)-5C,81.0,0.017672244,33.74125805196976,30.30349,38.957645,10.1494933333334,1.0694348,1.0692079
10,561,3.6C(9%)-5C,82.0,0.017640891,33.73923542171719,30.481865,38.757732,10.067545000000003,1.0692079,1.0691553
10,561,3.6C(9%)-5C,83.0,0.017673323,33.61363049282708,29.965786,39.066319,10.067206666666728,1.0691553,1.0690072
10,561,3.6C(9%)-5C,84.0,0.017663769,33.719449623628584,30.238956,39.078903,10.150581666666646,1.0690072,1.0688627
10,561,3.6C(9%)-5C,85.0,0.017680477,33.67793595409013,30.190804,38.837536,10.151596666666713,1.0688627,1.0688773
10,561,3.6C(9%)-5C,86.0,0.01766124,33.610780395522355,30.000082,38.94701,10.151023333333312,1.0688773,1.0688648
10,561,3.6C(9%)-5C,87.0,0.017673057,33.88579095050332,30.233173,39.411488,10.066831666666742,1.0688648,1.0687304
10,561,3.6C(9%)-5C,88.0,0.017564101,33.83229090298498,30.641859,38.957596,10.14975666666675,1.0687304,1.0685716
10,561,3.6C(9%)-5C,89.0,0.017609086,33.68738848874069,30.145962,39.126472,10.150451666666777,1.0685716,1.0683175
10,561,3.6C(9%)-5C,90.0,0.017606299,33.72782378293279,30.371918,39.030872,10.068448333333315,1.0683175,1.0683774
10,561,3.6C(9%)-5C,91.0,0.017737526,33.605907688944015,30.11458,39.0508,10.153790000000056,1.0683774,1.0681727
10,561,3.6C(9%)-5C,92.0,0.017661754,33.48479332556209,30.054382,39.207603,10.068216666666558,1.0681727,1.0681512
10,561,3.6C(9%)-5C,93.0,0.017701367,33.651777279702934,30.26902,39.388016,10.151855000000069,1.0681512,1.067904
10,561,3.6C(9%)-5C,94.0,0.017548179,33.36187739704666,30.558857,38.884388,10.06724499999982,1.067904,1.0677298
10,561,3.6C(9%)-5C,95.0,0.017631708,33.37760719400503,30.035156,39.035797,10.152608333333289,1.0677298,1.0674478
10,561,3.6C(9%)-5C,96.0,0.017656637,33.54887815191982,30.205475,39.457458,10.153518333333341,1.0674478,1.0672827
10,561,3.6C(9%)-5C,97.0,0.017638808,33.2464650125104,30.070202,38.747276,10.155146666666647,1.0672827,1.0671463
10,561,3.6C(9%)-5C,98.0,0.017647088,33.25722370681058,29.918325,38.969944,10.07168833333344,1.0671463,1.0669945
10,561,3.6C(9%)-5C,99.0,0.017700428,33.36268632423498,30.05312,39.275143,10.155705000000065,1.0669945,1.0670482
10,561,3.6C(9%)-5C,100.0,0.017686415,33.2403755977011,30.311197,39.083466,10.06920000000003,1.0670482,1.0669811
10,561,3.6C(9%)-5C,101.0,0.017686902,33.43405027136927,30.163698,39.312206,10.153473333333386,1.0669811,1.0667995
10,561,3.6C(9%)-5C,102.0,0.017615408,33.57684293638674,30.346102,39.26408,10.069441666666778,1.0667995,1.0665027
10,561,3.6C(9%)-5C,103.0,0.01764627,33.27828555518391,30.11142,39.1092,10.072861666666721,1.0665027,1.0663188
10,561,3.6C(9%)-5C,104.0,0.017669205,33.40541874709787,30.14308,39.363079,10.156278333333224,1.0663188,1.0662134
10,561,3.6C(9%)-5C,105.0,0.017693287,33.36608435895342,30.287851,39.111309,10.072735000000103,1.0662134,1.0660467
10,561,3.6C(9%)-5C,106.0,0.017655583,33.06752072387429,29.911648,38.822048,10.072689999999906,1.0660467,1.0659165
10,561,3.6C(9%)-5C,107.0,0.017648537,33.32082515352351,30.14393,39.051056,10.156158333333345,1.0659165,1.0657041
10,561,3.6C(9%)-5C,108.0,0.017627276,33.33050388549616,30.071211,39.397568,10.075158333333093,1.0657041,1.0656775
10,561,3.6C(9%)-5C,109.0,0.017643385,33.07053919407897,29.826399,38.659702,10.073221666666601,1.0656775,1.0656112
10,561,3.6C(9%)-5C,110.0,0.0175953,33.39616711700336,30.05221,39.21838,10.07282000000026,1.0656112,1.0653943
10,561,3.6C(9%)-5C,111.0,0.017550983,33.39539445447024,30.075098,39.415524,10.074834999999924,1.0653943,1.0652795
10,561,3.6C(9%)-5C,112.0,0.017583894,33.294563711794,29.947498,39.13435,10.158713333333434,1.0652795,1.0651864
10,561,3.6C(9%)-5C,113.0,0.017639332,33.537414233417245,30.347456,39.17667,10.074436666666589,1.0651864,1.065171
10,561,3.6C(9%)-5C,114.0,0.017603695,33.54241240932201,30.179672,39.348007,10.155796666666962,1.065171,1.0649078
10,561,3.6C(9%)-5C,115.0,0.017572865,33.46722308026208,29.956968,39.187752,10.159190000000429,1.0649078,1.0645477
10,561,3.6C(9%)-5C,116.0,0.017567558,33.61849305228208,30.295137,39.323078,10.077806666666584,1.0645477,1.0647244
10,561,3.6C(9%)-5C,117.0,0.017717298,33.56120477329977,30.054962,39.083637,10.160531666666794,1.0647244,1.0644127
10,561,3.6C(9%)-5C,118.0,0.017625038,33.34350735570469,30.203009,38.939583,10.15982166666654,1.0644127,1.0642117
10,561,3.6C(9%)-5C,119.0,0.017639447,33.507667062709054,30.250114,39.235489,10.07660666666634,1.0642117,1.0640351
10,561,3.6C(9%)-5C,120.0,0.01757616,33.35620005025551,30.117123,39.298195,10.160374999999961,1.0640351,1.0637927
10,561,3.6C(9%)-5C,121.0,0.017621621,33.5578203180329,30.206467,39.192146,10.161901666666866,1.0637927,1.0636022
10,561,3.6C(9%)-5C,122.0,0.017665269,33.565868664710806,30.066694,39.172569,10.162954999999783,1.0636022,1.0635493
10,561,3.6C(9%)-5C,123.0,0.017592281,33.44583990848596,30.0186,39.222713,10.077810000000076,1.0635493,1.0633875
10,561,3.6C(9%)-5C,124.0,0.01761651,33.55234063613863,30.227015,39.094093,10.162625000000116,1.0633875,1.0632571
10,561,3.6C(9%)-5C,125.0,0.017638247,33.67211797461095,30.365551,39.237038,10.163021666666706,1.0632571,1.0631555
10,561,3.6C(9%)-5C,126.0,0.017617745,33.512647383495185,30.306046,39.176815,10.160696666666384,1.0631555,1.0629672
10,561,3.6C(9%)-5C,127.0,0.017616317,33.72067658367687,30.494053,39.374043,10.163383333333089,1.0629672,1.0626565
10,561,3.6C(9%)-5C,128.0,0.017543659,33.72795018122453,30.204519,39.155083,10.16468833333347,1.0626565,1.0624883
10,561,3.6C(9%)-5C,129.0,0.017616753,33.58405828010026,30.069687,39.163857,10.166725000000346,1.0624883,1.06234
10,561,3.6C(9%)-5C,130.0,0.017621797,33.77455038225536,30.184677,39.188797,10.166645000000425,1.06234,1.0621736
10,561,3.6C(9%)-5C,131.0,0.017660365,33.838314412287765,30.253487,39.249233,10.084481666666882,1.0621736,1.0621011
10,561,3.6C(9%)-5C,132.0,0.017598379,33.90080355198018,30.094919,39.101311,10.082378333333084,1.0621011,1.0619164
10,561,3.6C(9%)-5C,133.0,0.01758468,34.27591239198028,30.14134,39.250988,10.08332666666635,1.0619164,1.0616959
10,561,3.6C(9%)-5C,134.0,0.01755444,33.832744581014815,30.10722,39.328465,10.086188333333121,1.0616959,1.0616974
10,561,3.6C(9%)-5C,135.0,0.017580852,33.697728451298644,30.007986,39.253132,10.082630000000062,1.0616974,1.0614753
10,561,3.6C(9%)-5C,136.0,0.017544942,33.994048894524965,30.342113,39.49667,10.084436666666685,1.0614753,1.061336
10,561,3.6C(9%)-5C,137.0,0.017621385,34.00726147389885,30.491928,39.397526,10.172553333333537,1.061336,1.0611323
10,561,3.6C(9%)-5C,138.0,0.017585313,33.69164012367777,30.176332,39.162704,10.087354999999905,1.0611323,1.0610061
10,561,3.6C(9%)-5C,139.0,0.017607709,34.058464563255406,30.295666,39.321461,10.087076666666446,1.0610061,1.0609515
10,561,3.6C(9%)-5C,140.0,0.017612195,34.01479260132888,30.244385,39.468082,10.16848333333328,1.0609515,1.0607277
10,561,3.6C(9%)-5C,141.0,0.01757383,33.952612280467456,30.281788,39.333019,10.169941666667,1.0607277,1.0605567
10,561,3.6C(9%)-5C,142.0,0.017564872,34.08896737186744,30.371613,39.35799,10.171248333333642,1.0605567,1.0603173
10,561,3.6C(9%)-5C,143.0,0.017600169,33.89853413798697,30.323429,39.30941,10.174313333333703,1.0603173,1.0601693
10,561,3.6C(9%)-5C,144.0,0.017591072,34.00333094248162,30.193111,39.252323,10.172954999999881,1.0601693,1.0600395
10,561,3.6C(9%)-5C,145.0,0.017589724,34.26512806080527,30.292316,39.379246,10.089929999999974,1.0600395,1.0598093
10,561,3.6C(9%)-5C,146.0,0.017604249,34.26743967918368,30.371971,39.295486,10.09109166666652,1.0598093,1.0596981
10,561,3.6C(9%)-5C,147.0,0.017607933,34.01927596514529,30.174868,39.251064,10.175503333333957,1.0596981,1.0595767
10,561,3.6C(9%)-5C,148.0,0.017610664,34.2876788358585,30.348953,39.59787,10.174865000000379,1.0595767,1.0594131
10,561,3.6C(9%)-5C,149.0,0.017479882,33.95848540518634,30.421356,39.227482,10.091663333333175,1.0594131,1.0592568
10,561,3.6C(9%)-5C,150.0,0.017583055,33.974863380797295,30.181551,39.430435,10.093621666666392,1.0592568,1.0590005
10,561,3.6C(9%)-5C,151.0,0.017547371,34.07108032041959,30.638443,39.587891,10.17818833333343,1.0590005,1.0587666
10,561,3.6C(9%)-5C,152.0,0.017598338,33.703558437650855,30.214338,39.355476,10.180750000000504,1.0587666,1.0586979
10,561,3.6C(9%)-5C,153.0,0.017630721,33.68261516463905,30.268837,39.571812,10.09683500000004,1.0586979,1.0583937
10,561,3.6C(9%)-5C,154.0,0.017552996,33.62771776860184,30.466635,39.322906,10.097533333333558,1.0583937,1.0582184
10,561,3.6C(9%)-5C,155.0,0.017603941,33.37828259028345,30.207682,39.322708,10.101481666666222,1.0582184,1.0580297
10,561,3.6C(9%)-5C,156.0,0.017595565,33.55105190990994,30.079987,39.491444,10.184260000000359,1.0580297,1.0577898
10,561,3.6C(9%)-5C,157.0,0.01762221,33.66557918352366,30.372511,39.635376,10.105636666666639,1.0577898,1.0577328
10,561,3.6C(9%)-5C,158.0,0.01761684,33.311192403292175,30.130795,39.27565,10.103831666666277,1.0577328,1.0576299
10,561,3.6C(9%)-5C,159.0,0.01760068,33.69388293693688,30.305559,39.385509,10.186366666667164,1.0576299,1.0575255
10,561,3.6C(9%)-5C,160.0,0.017646728,33.96913470330589,30.398018,39.472263,10.10279833333334,1.0575255,1.0573605
10,561,3.6C(9%)-5C,161.0,0.017600693,33.773626990147775,30.270416,39.444584,10.18368166666672,1.0573605,1.0571671
10,561,3.6C(9%)-5C,162.0,0.01759832,34.08828049959384,30.481216,39.496952,10.103805000000284,1.0571671,1.056892
10,561,3.6C(9%)-5C,163.0,0.017636282,34.27419278594259,30.239944,39.552956,10.189635000000514,1.056892,1.0567422
10,561,3.6C(9%)-5C,164.0,0.01762563,34.17031784925871,30.286861,39.517906,10.190171666666478,1.0567422,1.0566119
10,561,3.6C(9%)-5C,165.0,0.017649911,34.18556129296238,30.363464,39.464275,10.189559999999862,1.0566119,1.0564978
10,561,3.6C(9%)-5C,166.0,0.017623948,34.10959472061202,30.2276,39.356709,10.187823333333169,1.0564978,1.0562375
10,561,3.6C(9%)-5C,167.0,0.017612109,34.145437670391075,30.080364,39.595901,10.106131666665897,1.0562375,1.0560936
10,561,3.6C(9%)-5C,168.0,0.017627936,34.22846517457762,30.416252,39.722511,10.106223333334007,1.0560936,1.0558307
10,561,3.6C(9%)-5C,169.0,0.017542258,34.108402648892586,30.598467,39.474762,10.107411666666545,1.0558307,1.055589
10,561,3.6C(9%)-5C,170.0,0.017614137,34.13927807654316,30.176245,39.512409,10.108645000000251,1.055589,1.0554569
10,561,3.6C(9%)-5C,171.0,0.017606201,34.41491606496711,30.060112,39.527431,10.108645000000251,1.0554569,1.0551938
10,561,3.6C(9%)-5C,172.0,0.017565902,34.31552767693531,30.469208,39.433468,10.114689999999996,1.0551938,1.0550667
10,561,3.6C(9%)-5C,173.0,0.01761267,34.166901518397395,30.280579,39.550903,10.113876666666663,1.0550667,1.0548383
10,561,3.6C(9%)-5C,174.0,0.017650072,34.02469453355155,30.202744,39.509197,10.116503333333336,1.0548383,1.0546657
10,561,3.6C(9%)-5C,175.0,0.017677555,33.9093644052288,30.233589,39.249886,10.199674999999994,1.0546657,1.0544158
10,561,3.6C(9%)-5C,176.0,0.017601797,33.703324506984394,30.399488,39.61401,10.200851666666676,1.0544158,1.0542229
10,561,3.6C(9%)-5C,177.0,0.017688379,33.639514521527175,30.371807,39.806747,10.202328333333329,1.0542229,1.0541116
10,561,3.6C(9%)-5C,178.0,0.017641095,33.61399125967752,30.473509,39.479553,10.196806666666696,1.0541116,1.0538967
10,561,3.6C(9%)-5C,179.0,0.017639203,33.7058073530844,30.263842,39.627598,10.119523333333321,1.0538967,1.0536374
10,561,3.6C(9%)-5C,180.0,0.017618369,33.894272757600085,30.593285,39.769054,10.205144999999963,1.0536374,1.053566
10,561,3.6C(9%)-5C,181.0,0.017664326,33.93191377040004,30.181475,39.535126,10.20652999999996,1.053566,1.0533867
10,561,3.6C(9%)-5C,182.0,0.017660068,33.934435729099796,30.257828,39.646366,10.122931666666652,1.0533867,1.0533918
10,561,3.6C(9%)-5C,183.0,0.017667711,34.27637393795322,30.373489,39.631611,10.2029583333333,1.0533918,1.0531883
10,561,3.6C(9%)-5C,184.0,0.017590366,34.216644670426994,30.023302,39.694916,10.121956666666666,1.0531883,1.0530354
10,561,3.6C(9%)-5C,185.0,0.017601911,34.225990620745556,30.291752,39.892471,10.12176166666674,1.0530354,1.0527397
10,561,3.6C(9%)-5C,186.0,0.017555274,34.396869517158734,30.482687,39.68919,10.207653333333292,1.0527397,1.0526154
10,561,3.6C(9%)-5C,187.0,0.017564457,34.1185012679153,30.207661,39.632271,10.207121666666717,1.0526154,1.0523789
10,561,3.6C(9%)-5C,188.0,0.017549509,34.178931737864055,30.398336,39.640091,10.207361666666596,1.0523789,1.0521319
10,561,3.6C(9%)-5C,189.0,0.017547417,34.45526734375006,30.328367,40.050602,10.214400000000023,1.0521319,1.0519989
10,561,3.6C(9%)-5C,190.0,0.017601274,34.4525135439024,30.180372,39.767941,10.21176000000002,1.0519989,1.05181
10,561,3.6C(9%)-5C,191.0,0.017609576,34.413610325242686,30.371027,39.761997,10.12776833333337,1.05181,1.051613
10,561,3.6C(9%)-5C,192.0,0.017648684,34.452750259319345,30.595551,39.859711,10.212839999999899,1.051613,1.0513836
10,561,3.6C(9%)-5C,193.0,0.017612312,34.092805634959504,30.268223,39.749935,10.131744999999986,1.0513836,1.0512092
10,561,3.6C(9%)-5C,194.0,0.017653899,33.820863576433126,30.477852,40.095146,10.21689833333318,1.0512092,1.0511701
10,561,3.6C(9%)-5C,195.0,0.017698877,33.499182888095184,30.630127,40.046631,10.132131666666828,1.0511701,1.0508839
10,561,3.6C(9%)-5C,196.0,0.017638881,33.379633657235324,30.030563,39.712227,10.133123333333304,1.0508839,1.0506946
10,561,3.6C(9%)-5C,197.0,0.017623745,33.571807919838186,30.193735,39.826714,10.133679999999973,1.0506946,1.0505334
10,561,3.6C(9%)-5C,198.0,0.017571766,33.42661297712938,29.922716,39.987991,10.137253333333259,1.0505334,1.0503955
10,561,3.6C(9%)-5C,199.0,0.017619103,33.75290864715445,30.27828,39.71405,10.220180000000012,1.0503955,1.0502387
10,561,3.6C(9%)-5C,200.0,0.017639985,34.16531871018051,30.476038,40.084576,10.219230000000001,1.0502387,1.0499018
10,561,3.6C(9%)-5C,201.0,0.017588988,33.98191014459781,30.034883,40.040661,10.221741666666881,1.0499018,1.0497966
10,561,3.6C(9%)-5C,202.0,0.017626695,34.15112972405474,30.337744,39.81004,10.139873333333282,1.0497966,1.0495377
10,561,3.6C(9%)-5C,203.0,0.017617531,34.61249055599996,30.403955,40.095711,10.226209999999991,1.0495377,1.0493687
10,561,3.6C(9%)-5C,204.0,0.017598048,34.2149585726836,30.132456,39.911335,10.150388333333346,1.0493687,1.0492295
10,561,3.6C(9%)-5C,205.0,0.017604018,34.448025464598196,30.496647,39.869797,10.229383333333438,1.0492295,1.048942
10,561,3.6C(9%)-5C,206.0,0.017602656,34.421131354761876,30.352583,40.100227,10.235450000000128,1.048942,1.0489064
10,561,3.6C(9%)-5C,207.0,0.017688053,34.200848520918726,29.936937,39.744781,10.23279333333315,1.0489064,1.0487695
10,561,3.6C(9%)-5C,208.0,0.017648254,34.51743033439483,30.399818,40.017117,10.231143333333117,1.0487695,1.0486044
10,561,3.6C(9%)-5C,209.0,0.017650273,34.55669690739234,30.466793,40.083061,10.232108333333356,1.0486044,1.0484166
10,561,3.6C(9%)-5C,210.0,0.01766666,34.16137932464463,30.125019,39.898502,10.235666666666415,1.0484166,1.0481864
10,561,3.6C(9%)-5C,211.0,0.01765155,33.97168688835337,30.273211,40.200115,10.236010000000048,1.0481864,1.0480719
10,561,3.6C(9%)-5C,212.0,0.017700985,33.755440878763146,30.381474,40.253391,10.235441666666398,1.0480719,1.0477912
10,561,3.6C(9%)-5C,213.0,0.017610056,33.46062899679739,30.116507,39.809814,10.152063333333354,1.0477912,1.0475453
10,561,3.6C(9%)-5C,214.0,0.01762582,33.786376653258216,30.246748,40.191631,10.24065499999997,1.0475453,1.0473719
10,561,3.6C(9%)-5C,215.0,0.01771228,33.8634597956904,30.248699,40.073963,10.161059999999997,1.0473719,1.0471915
10,561,3.6C(9%)-5C,216.0,0.017683297,33.98012219652726,30.411411,39.827568,10.155053333333248,1.0471915,1.0470302
10,561,3.6C(9%)-5C,217.0,0.017680924,34.273317347826094,30.65303,40.191849,10.239446666666966,1.0470302,1.0466596
10,561,3.6C(9%)-5C,218.0,0.017590433,34.55803580415671,30.449141,39.959129,10.242103333333215,1.0466596,1.0465343
10,561,3.6C(9%)-5C,219.0,0.01767046,34.41400496643248,30.355265,40.065788,10.161929999999606,1.0465343,1.0462474
10,561,3.6C(9%)-5C,220.0,0.01766523,34.31951194783312,30.485638,40.091778,10.164998333333157,1.0462474,1.0460216
10,561,3.6C(9%)-5C,221.0,0.017700939,34.60033079426226,30.301182,39.840405,10.171105000000292,1.0460216,1.0458744
10,561,3.6C(9%)-5C,222.0,0.017650343,34.248107446300686,30.185478,40.053669,10.252578333333076,1.0458744,1.0455155
10,561,3.6C(9%)-5C,223.0,0.017670296,34.591170615445144,30.279697,40.379089,10.253264999999859,1.0455155,1.0456004
10,561,3.6C(9%)-5C,224.0,0.017746959,34.812309576164154,30.482468,40.08469,10.252673333333224,1.0456004,1.045287
10,561,3.6C(9%)-5C,225.0,0.017667012,34.425204315415,30.219486,40.258877,10.251493333333444,1.045287,1.0450163
10,561,3.6C(9%)-5C,226.0,0.017712707,34.314718988941564,30.405745,40.08532,10.25708666666663,1.0450163,1.045001
10,561,3.6C(9%)-5C,227.0,0.017780509,33.89567237890632,30.459696,40.290344,10.257138333333327,1.045001,1.0447094
10,561,3.6C(9%)-5C,228.0,0.017725235,33.64419909455133,30.382011,40.053383,10.258476666666684,1.0447094,1.0445274
10,561,3.6C(9%)-5C,229.0,0.017706119,33.77152457428105,30.442339,40.139942,10.259298333333087,1.0445274,1.0442411
10,561,3.6C(9%)-5C,230.0,0.017701469,33.75829887013995,30.317131,40.284729,10.26443166666674,1.0442411,1.0441294
10,561,3.6C(9%)-5C,231.0,0.017699834,34.21700513275045,30.22987,40.09185,10.26399500000019,1.0441294,1.0440001
10,561,3.6C(9%)-5C,232.0,0.01774854,34.39527693375896,30.708227,40.216637,10.26399666666645,1.0440001,1.0438448
10,561,3.6C(9%)-5C,233.0,0.017641768,34.4281173765924,30.14987,40.315338,10.253678333332937,1.0438448,1.0436548
10,561,3.6C(9%)-5C,234.0,0.01767179,34.84150828080016,30.580896,40.266899,10.263443333333514,1.0436548,1.04344
10,561,3.6C(9%)-5C,235.0,0.017705748,34.65433489322706,30.479652,40.427643,10.180385000000145,1.04344,1.0432909
10,561,3.6C(9%)-5C,236.0,0.017653799,34.47916613886672,30.224892,40.14241,10.260921666666885,1.0432909,1.0430701
10,561,3.6C(9%)-5C,237.0,0.017661901,34.44339249323776,30.510445,40.087349,10.262830000000152,1.0430701,1.0427216
10,561,3.6C(9%)-5C,238.0,0.01762943,34.827906042586676,30.495836,40.512566,10.273520000000039,1.0427216,1.0426352
10,561,3.6C(9%)-5C,239.0,0.017714385,34.564615378980854,30.355537,39.998158,10.26923,1.0426352,1.0424565
10,561,3.6C(9%)-5C,240.0,0.017696913,34.33112793839998,30.483507,40.325703,10.186371666666917,1.0424565,1.0423223
10,561,3.6C(9%)-5C,241.0,0.017717052,34.02589430134815,30.811565,40.415218,10.266906666666909,1.0423223,1.0420232
10,561,3.6C(9%)-5C,242.0,0.017655101,33.529228498042386,30.278713,40.231171,10.19018666666622,1.0420232,1.0417727
10,561,3.6C(9%)-5C,243.0,0.017689699,33.7579231044657,30.317888,40.403168,10.276808333333369,1.0417727,1.0416248
10,561,3.6C(9%)-5C,244.0,0.017770316,33.94981717721517,30.125237,40.285778,10.194710000000002,1.0416248,1.0414072
10,561,3.6C(9%)-5C,245.0,0.017713701,34.064482040348175,30.271585,40.136818,10.192503333333297,1.0414072,1.0412508
10,561,3.6C(9%)-5C,246.0,0.0177103,34.33752461642753,30.391384,40.313389,10.278568333334018,1.0412508,1.0410292
10,561,3.6C(9%)-5C,247.0,0.017666277,34.427732648075406,30.149607,40.271172,10.281903333333322,1.0410292,1.040915
10,561,3.6C(9%)-5C,248.0,0.01768906,34.62223354301496,30.306807,40.173691,10.198496666667051,1.040915,1.0407132
10,561,3.6C(9%)-5C,249.0,0.017727647,34.65170348208724,30.49782,40.513386,10.282103333333119,1.0407132,1.0403861
10,561,3.6C(9%)-5C,250.0,0.017684175,34.74909611076197,30.810198,40.1861,10.197869999999723,1.0403861,0.89948249
10,561,3.6C(9%)-5C,251.0,0.017715605,33.134785960872776,29.416189,38.678001,10.29175666666706,0.89948249,1.0379097
10,561,3.6C(9%)-5C,252.0,0.017604811,34.33056850155762,30.168516,40.464867,10.23886333333309,1.0379097,1.0386577
10,561,3.6C(9%)-5C,253.0,0.01765381,34.50357835524259,30.834599,40.125473,10.230829999999454,1.0386577,1.0388528
10,561,3.6C(9%)-5C,254.0,0.017623942,34.0051696409449,30.166464,40.11132,10.216586666665778,1.0388528,1.0388296
10,561,3.6C(9%)-5C,255.0,0.017647699,33.64902047175585,30.379255,40.338528,10.22232166666654,1.0388296,1.0387913
10,561,3.6C(9%)-5C,256.0,0.017697955,33.68757310555559,30.50141,40.362362,10.303761666666833,1.0387913,1.038578
10,561,3.6C(9%)-5C,257.0,0.017689183,33.51550654267813,30.213253,40.057224,10.223906666666153,1.038578,1.0385032
10,561,3.6C(9%)-5C,258.0,0.017719982,34.062215166406304,30.480186,40.118793,10.307616666666581,1.0385032,1.0384487
10,561,3.6C(9%)-5C,259.0,0.017680816,34.42676299691595,30.144835,40.593876,10.21479166666686,1.0384487,1.0381805
10,561,3.6C(9%)-5C,260.0,0.017672539,34.43400846499234,30.361397,40.156158,10.310478333333352,1.0381805,1.0380036
10,561,3.6C(9%)-5C,261.0,0.017684337,34.595756836492875,30.436222,40.152714,10.310411666666429,1.0380036,1.0378624
10,561,3.6C(9%)-5C,262.0,0.01764998,34.46323550000005,30.551891,40.019733,10.313184999999551,1.0378624,1.0377461
10,561,3.6C(9%)-5C,263.0,0.017675787,34.297405225253236,30.294731,40.217812,10.309978333333856,1.0377461,1.0376112
10,561,3.6C(9%)-5C,264.0,0.017658986,34.53954026203643,30.436075,40.179955,10.307978333332963,1.0376112,1.0373373
10,561,3.6C(9%)-5C,265.0,0.017604148,34.651900957580466,30.528719,40.080757,10.232416666666783,1.0373373,1.0372171
10,561,3.6C(9%)-5C,266.0,0.017685514,34.45028017129633,30.345888,40.340248,10.22632333333313,1.0372171,1.0369548
10,561,3.6C(9%)-5C,267.0,0.017692052,34.0273882200316,30.560263,40.290443,10.315695000000414,1.0369548,1.0368242
10,561,3.6C(9%)-5C,268.0,0.017668784,33.703160276562485,30.367344,40.48111,10.332213333333494,1.0368242,1.0366029
10,561,3.6C(9%)-5C,269.0,0.017705986,33.719109784360086,30.320963,40.264851,10.324355000000407,1.0366029,1.0363555
10,561,3.6C(9%)-5C,270.0,0.01773941,34.017510181605665,30.489189,40.283577,10.329916666667366,1.0363555,1.0362326
10,561,3.6C(9%)-5C,271.0,0.0177626,34.41686968808781,30.248611,40.424168,10.240799999999581,1.0362326,1.0360773
10,561,3.6C(9%)-5C,272.0,0.017745342,34.439376632525374,30.342985,40.389915,10.326880000000044,1.0360773,1.036008
10,561,3.6C(9%)-5C,273.0,0.017787538,34.779376739799964,30.434282,40.432415,10.326508333333186,1.036008,1.0358487
10,561,3.6C(9%)-5C,274.0,0.017709689,34.30801570370376,30.035017,40.296993,10.312363333333632,1.0358487,1.0356328
10,561,3.6C(9%)-5C,275.0,0.017731981,34.6431145890093,30.35474,40.512085,10.242939999999361,1.0356328,1.0355067
10,561,3.6C(9%)-5C,276.0,0.017744359,34.57745776146074,30.552359,40.380318,10.325946666666034,1.0355067,1.034972
10,561,3.6C(9%)-5C,277.0,0.017720945,34.685328420392125,30.348867,40.269924,10.328369999999996,1.034972,1.0350727
10,561,3.6C(9%)-5C,278.0,0.017729279,34.81933196759254,30.459385,40.366829,10.330389999999898,1.0350727,1.0349089
10,561,3.6C(9%)-5C,279.0,0.017729279,34.38276857689308,30.767866,40.496769,10.330175,1.0349089,1.0347011
10,561,3.6C(9%)-5C,280.0,0.017685346,33.67912613675198,30.408714,40.196499,10.25562333333334,1.0347011,1.0344394
10,561,3.6C(9%)-5C,281.0,0.017704085,33.87992832038058,30.442635,40.578876,10.33763166666666,1.0344394,1.0342541
10,561,3.6C(9%)-5C,282.0,0.017788105,34.14219188714735,30.51697,40.487938,10.261721666666654,1.0342541,1.0341493
10,561,3.6C(9%)-5C,283.0,0.017747147,34.52863091359999,30.490538,40.450542,10.332055000000006,1.0341493,1.0338782
10,561,3.6C(9%)-5C,284.0,0.017757315,34.90112892047234,30.578758,40.634167,10.255914999999975,1.0338782,1.0336519
10,561,3.6C(9%)-5C,285.0,0.017783003,34.8074124816836,30.518496,40.238468,10.259024999999989,1.0336519,1.0335617
10,561,3.6C(9%)-5C,286.0,0.01778595,34.49560781627907,30.219902,40.387199,10.257238333333346,1.0335617,1.0333848
10,561,3.6C(9%)-5C,287.0,0.017774418,34.68965378683382,30.742582,40.409779,10.339106666666703,1.0333848,1.0331806
10,561,3.6C(9%)-5C,288.0,0.017693369,35.089842600766154,30.584047,40.652874,10.335729999999966,1.0331806,1.0329987
10,561,3.6C(9%)-5C,289.0,0.017711638,34.34118021143313,30.343658,40.35535,10.260224999999991,1.0329987,1.0326873
10,561,3.6C(9%)-5C,290.0,0.017728116,34.0808713652374,30.885492,40.569633,10.347639999999956,1.0326873,1.0324436
10,561,3.6C(9%)-5C,291.0,0.017752713,33.75253050837133,30.450018,40.902889,10.36300999999997,1.0324436,1.0322351
10,561,3.6C(9%)-5C,292.0,0.017756272,33.77292024132492,30.150745,40.525631,10.354916666666758,1.0322351,1.0315833
10,561,3.6C(9%)-5C,293.0,0.017775573,34.29106295422262,30.600784,40.598202,10.356308333333315,1.0315833,1.0317338
10,561,3.6C(9%)-5C,294.0,0.017749747,34.6559332268908,30.362465,40.564537,10.363875000000068,1.0317338,1.0313948
10,561,3.6C(9%)-5C,295.0,0.017816721,34.73986640189124,30.552639,40.603806,10.362441666666685,1.0313948,1.0312955
10,561,3.6C(9%)-5C,296.0,0.017840529,34.83138180183629,30.636026,40.501812,10.285266666666697,1.0312955,1.0312738
10,561,3.6C(9%)-5C,297.0,0.017887261,34.703605163997125,30.318132,40.41264,10.366509999999955,1.0312738,1.0307311
10,561,3.6C(9%)-5C,298.0,0.017816626,34.57669232917322,30.382607,40.492516,10.367343333333459,1.0307311,1.0308291
10,561,3.6C(9%)-5C,299.0,0.017837076,34.791835120610784,30.755489,40.65699,10.286545000000237,1.0308291,1.0306181
10,561,3.6C(9%)-5C,300.0,0.017803706,34.89071683451545,30.489183,40.579727,10.367255000000053,1.0306181,1.030442
10,561,3.6C(9%)-5C,301.0,0.017812409,34.34561555572755,30.385698,40.663937,10.286488333333303,1.030442,1.0298336
10,561,3.6C(9%)-5C,302.0,0.017775947,33.96320800465832,30.719282,40.540352,10.368948333333295,1.0298336,1.0298942
10,561,3.6C(9%)-5C,303.0,0.017726921,33.625969174579005,30.397429,40.430592,10.304403333333175,1.0298942,1.0296719
10,561,3.6C(9%)-5C,304.0,0.017820938,33.93978063104523,30.294321,40.512173,10.294614999999855,1.0296719,1.0293078
10,561,3.6C(9%)-5C,305.0,0.017804565,34.48623167172101,30.410212,40.527859,10.303696666666657,1.0293078,1.0289768
10,561,3.6C(9%)-5C,306.0,0.017881133,34.47322246313366,30.279482,40.643475,10.384026666666614,1.0289768,1.0287479
10,561,3.6C(9%)-5C,307.0,0.017850071,34.92282066919575,30.751097,40.672565,10.386594999999943,1.0287479,1.0286509
10,561,3.6C(9%)-5C,308.0,0.017905686,34.92563908916221,30.610651,40.85228,10.389633333333283,1.0286509,1.0274312
10,561,3.6C(9%)-5C,309.0,0.017897151,34.72597083320529,30.107616,40.558151,10.389819999999842,1.0274312,1.0274559
10,561,3.6C(9%)-5C,310.0,0.017926736,34.663016933903606,30.32412,40.749012,10.388508333333448,1.0274559,1.0279307
10,561,3.6C(9%)-5C,311.0,0.017905803,34.784098941583494,30.782114,40.380463,10.298099999999977,1.0279307,1.0277128
10,561,3.6C(9%)-5C,312.0,0.017858567,34.37881518509805,30.118629,40.268349,10.310430000000148,1.0277128,1.0274149
10,561,3.6C(9%)-5C,313.0,0.017859826,34.196674576744236,30.396761,40.531788,10.308781666666619,1.0274149,1.0272478
10,561,3.6C(9%)-5C,314.0,0.017827174,33.832086930091165,30.63345,40.447193,10.398513333333296,1.0272478,1.0270151
10,561,3.6C(9%)-5C,315.0,0.01782652,33.76938454379283,30.375904,40.503368,10.400578333333154,1.0270151,1.0262108
10,561,3.6C(9%)-5C,316.0,0.017868126,34.15680685759743,30.743612,40.609905,10.315543333333334,1.0262108,1.0263543
10,561,3.6C(9%)-5C,317.0,0.017833676,34.69121820960367,30.361662,40.65049,10.411241666666562,1.0263543,1.0262625
10,561,3.6C(9%)-5C,318.0,0.017893076,34.674259852871906,30.373138,40.684647,10.324925000000318,1.0262625,1.0260167
10,561,3.6C(9%)-5C,319.0,0.017924545,34.75470183863642,30.621048,40.553711,10.41493166666672,1.0260167,1.0255997
10,561,3.6C(9%)-5C,320.0,0.017965589,34.71973993028664,30.471565,40.593575,10.404403333333418,1.0255997,1.0251091
10,561,3.6C(9%)-5C,321.0,0.017922239,34.51021193701393,30.352013,40.594383,10.327703333333194,1.0251091,1.025027
10,561,3.6C(9%)-5C,322.0,0.017922161,34.63342007943934,30.519962,40.329185,10.410361666666965,1.025027,1.0250864
10,561,3.6C(9%)-5C,323.0,0.017804924,34.789710805640254,30.488253,40.824146,10.40673833333373,1.0250864,1.0245489
10,561,3.6C(9%)-5C,324.0,0.017828036,34.17970185224679,30.443125,40.537029,10.414721666666932,1.0245489,1.024608
10,561,3.6C(9%)-5C,325.0,0.017846078,33.87083297685191,30.615561,40.591461,10.419246666666488,1.024608,1.0238985
10,561,3.6C(9%)-5C,326.0,0.017853128,33.729287519752184,30.494085,40.917324,10.434594999999778,1.0238985,1.0241245
10,561,3.6C(9%)-5C,327.0,0.017856345,33.76268016119178,30.129984,40.610138,10.345081666666374,1.0241245,1.0235796
10,561,3.6C(9%)-5C,328.0,0.017852176,34.35344421461538,30.46983,40.750847,10.357640000000053,1.0235796,1.023627
10,561,3.6C(9%)-5C,329.0,0.017990049,34.77489056069801,30.388813,40.652603,10.444323333333402,1.023627,1.0233244
10,561,3.6C(9%)-5C,330.0,0.01793338,34.74151252187027,30.503717,40.617756,10.438535000000169,1.0233244,1.0227267
10,561,3.6C(9%)-5C,331.0,0.017983522,34.62875058146708,30.504654,40.75824,10.355641666666877,1.0227267,1.0221996
10,561,3.6C(9%)-5C,332.0,0.017917322,34.68355281635798,30.371569,40.563988,10.439160000000266,1.0221996,1.0217054
10,561,3.6C(9%)-5C,333.0,0.017966185,34.780243242756384,30.740963,40.801769,10.441789999999552,1.0217054,1.0221593
10,561,3.6C(9%)-5C,334.0,0.0179379,34.77277067507654,30.611517,40.604305,10.440414999999726,1.0221593,1.0212411
10,561,3.6C(9%)-5C,335.0,0.017865859,34.67186575966637,30.917751,40.402584,10.372054999999818,1.0212411,1.0215971
10,561,3.6C(9%)-5C,336.0,0.017957294,34.164714641421945,30.438593,40.454857,10.455615000000398,1.0215971,1.0210357
10,561,3.6C(9%)-5C,337.0,0.017968843,33.808598130038014,30.525129,40.728245,10.463055000000168,1.0210357,1.0207692
10,561,3.6C(9%)-5C,338.0,0.018051226,33.74557606998442,30.54738,40.735352,10.455711666666806,1.0207692,1.0208107
10,561,3.6C(9%)-5C,339.0,0.01793658,34.13637130891235,30.522882,40.644905,10.383831666666568,1.0208107,1.0202024
10,561,3.6C(9%)-5C,340.0,0.018010765,34.939162706686915,30.872225,40.58783,10.391269999999592,1.0202024,1.0202285
10,561,3.6C(9%)-5C,341.0,0.018038357,34.77062292128932,30.298157,40.947773,10.460238333333594,1.0202285,1.0195311
10,561,3.6C(9%)-5C,342.0,0.018019691,34.66815251177394,30.527956,40.61784,10.46897666666676,1.0195311,1.0194602
10,561,3.6C(9%)-5C,343.0,0.018046074,34.70420172699615,30.47929,40.783691,10.385496666666587,1.0194602,1.0184857
10,561,3.6C(9%)-5C,344.0,0.018014576,34.49663594753086,30.428904,40.506226,10.377985000000141,1.0184857,1.018517
10,561,3.6C(9%)-5C,345.0,0.018010037,34.77089132771825,30.478155,40.67384,10.396496666666645,1.018517,1.0183302
10,561,3.6C(9%)-5C,346.0,0.018019706,34.474844555306404,30.50539,40.668266,10.398873333333176,1.0183302,1.0181103
10,561,3.6C(9%)-5C,347.0,0.018051393,33.94178819383926,30.236897,40.297138,10.399483333333531,1.0181103,1.017776
10,561,3.6C(9%)-5C,348.0,0.017980928,33.710166271251985,30.57358,40.57074,10.483016666666662,1.017776,1.0178859
10,561,3.6C(9%)-5C,349.0,0.01804438,33.92287779585576,30.479752,40.747704,10.486208333333101,1.0178859,1.0177195
10,561,3.6C(9%)-5C,350.0,0.018038942,33.97062820374541,30.143524,40.527981,10.471256666666886,1.0177195,1.0172018
10,561,3.6C(9%)-5C,351.0,0.018060612,34.70969532827898,30.427473,40.511806,10.406138333333365,1.0172018,1.0170345
10,561,3.6C(9%)-5C,352.0,0.018079929,34.90470632803033,30.737118,40.842621,10.39865666666689,1.0170345,1.0166134
10,561,3.6C(9%)-5C,353.0,0.017996736,34.71638553359075,30.272818,40.609688,10.496349999999802,1.0166134,1.0160851
