Repository: slreally/LSTM_Battery_RUL_Prediction_

# LSTM_Battery_RUL_Prediction_

## Data


07.01:

#### read_data.py
先用实验电池生命周期数据训练出一个基本模型，之后基于基本模型针对具体电池进行训练和测试？

File: data/2017_06_30_cell13_data.csv (part 1 of 2)
cell,cycle_life,charge_policy,cycle,IR,Tavg,Tmin,Tmax,chargetime,QD,lable
13,483,4C(40%)-6C,1.0,0.017264629,33.0548895026697,30.169516,37.049667,10.340620000000005,1.076097,1.080285
13,483,4C(40%)-6C,2.0,0.017087275,33.21698811075949,30.388861,37.35685,10.269498333333225,1.080285,1.0816163
13,483,4C(40%)-6C,3.0,0.017023681,33.23567197098041,30.264418,37.330376,10.267923333333359,1.0816163,1.0824264
13,483,4C(40%)-6C,4.0,0.016991956,33.26674660235289,30.204208,37.324883,10.2631733333333,1.0824264,1.0827806
13,483,4C(40%)-6C,5.0,0.016812934,33.381930112698434,30.549747,37.775658,10.17488666666662,1.0827806,1.0828321
13,483,4C(40%)-6C,6.0,0.016840866,33.22764233493597,30.275934,37.43568,10.179136666666697,1.0828321,1.0830711
13,483,4C(40%)-6C,7.0,0.016844401,33.16250749567261,30.10887,37.195908,10.17872166666663,1.0830711,1.0830737
13,483,4C(40%)-6C,8.0,0.016779037,33.1719322976563,30.263872,37.327454,10.175936666666773,1.0830737,1.0830258
13,483,4C(40%)-6C,9.0,0.016771387,33.075578135473826,30.156284,37.249348,10.262861666666625,1.0830258,1.0830935
13,483,4C(40%)-6C,10.0,0.016747566,33.11184951308478,30.123039,37.215282,10.260941666666621,1.0830935,1.0830073
13,483,4C(40%)-6C,11.0,0.016706655,33.113893524705894,30.307766,37.188797,10.263028333333446,1.0830073,1.0830258
13,483,4C(40%)-6C,12.0,0.016702147,33.02209516494023,30.169575,37.10807,10.18140666666659,1.0830258,1.0831788
13,483,4C(40%)-6C,13.0,0.016699322,33.198022438871575,30.502237,37.135799,10.26483166666682,1.0831788,1.0831265
13,483,4C(40%)-6C,14.0,0.016638014,33.24748153652795,30.468395,37.380566,10.261521666666765,1.0831265,1.0830783
13,483,4C(40%)-6C,15.0,0.016635539,33.23353009705648,30.486032,37.297672,10.179693333333368,1.0830783,1.0832168
13,483,4C(40%)-6C,16.0,0.016660677,33.39336626059659,30.697441,37.181908,10.263726666666237,1.0832168,1.0830419
13,483,4C(40%)-6C,17.0,0.016596572,33.31456767519995,30.521719,37.400028,10.180061666666491,1.0830419,1.0830526
13,483,4C(40%)-6C,18.0,0.016610416,33.29371315123452,30.357376,37.276707,10.263344999999875,1.0830526,1.0831288
13,483,4C(40%)-6C,19.0,0.016598195,33.40168722653217,30.577982,37.451763,10.259228333333159,1.0831288,1.0829653
13,483,4C(40%)-6C,20.0,0.016590605,33.2742989701023,30.406197,37.443485,10.264363333333556,1.0829653,1.0829297
13,483,4C(40%)-6C,21.0,0.016602078,33.27475175283635,30.217186,37.357643,10.263218333333498,1.0829297,1.0829966
13,483,4C(40%)-6C,22.0,0.016593723,33.363494063341214,30.425802,37.331528,10.259634999999738,1.0829966,1.0827773
13,483,4C(40%)-6C,23.0,0.016574908,33.22334438953943,30.307497,37.292645,10.266816666666516,1.0827773,1.0826838
13,483,4C(40%)-6C,24.0,0.016591929,33.19511380884681,30.014793,37.272976,10.266688333333393,1.0826838,1.0825813
13,483,4C(40%)-6C,25.0,0.016550336,33.13904558471227,30.123978,37.536942,10.181221666666776,1.0825813,1.0824956
13,483,4C(40%)-6C,26.0,0.016576685,33.164054412371115,30.213972,37.224453,10.185974999999841,1.0824956,1.0824968
13,483,4C(40%)-6C,27.0,0.016551312,33.225525193497134,30.35553,37.441238,10.268858333333629,1.0824968,1.0824174
13,483,4C(40%)-6C,28.0,0.016544016,33.32959725597531,30.37656,37.442947,10.266664999999922,1.0824174,1.082337
13,483,4C(40%)-6C,29.0,0.016557513,33.285597006379646,30.368364,37.336132,10.188123333333351,1.082337,1.0822783
13,483,4C(40%)-6C,30.0,0.016576542,33.30633023764709,30.209967,37.345745,10.187148333333122,1.0822783,1.082141
13,483,4C(40%)-6C,31.0,0.016554961,33.20138207984189,30.25733,37.35434,10.27666999999977,1.082141,1.0818859
13,483,4C(40%)-6C,32.0,0.01654576,33.179459917874446,30.396492,37.373775,10.193666666666589,1.0818859,1.0819244
13,483,4C(40%)-6C,33.0,0.016583439,33.204151131782915,30.501884,37.281769,10.281044999999965,1.0819244,1.0816889
13,483,4C(40%)-6C,34.0,0.016545603,33.1673290171207,30.41647,37.297462,10.281361666666635,1.0816889,1.0815856
13,483,4C(40%)-6C,35.0,0.016558135,33.13173644,30.312338,37.057884,10.284460000000157,1.0815856,1.0817002
13,483,4C(40%)-6C,36.0,0.016592935,33.21188846734054,30.380365,37.270748,10.198031666666793,1.0817002,1.0815108
13,483,4C(40%)-6C,37.0,0.016532013,33.22893704449643,30.437159,37.343006,10.28172666666651,1.0815108,1.0814885
13,483,4C(40%)-6C,38.0,0.016544811,33.30408543338557,30.240627,37.227871,10.198008333333322,1.0814885,1.0815727
13,483,4C(40%)-6C,39.0,0.016515292,33.47814690560245,30.394886,37.528896,10.272523333333568,1.0815727,1.0813667
13,483,4C(40%)-6C,40.0,0.016525961,33.390102338996186,30.323231,37.610981,10.194876666666339,1.0813667,1.0812385
13,483,4C(40%)-6C,41.0,0.016502064,33.41469654704946,30.435518,37.798832,10.278283333333578,1.0812385,1.0811636
13,483,4C(40%)-6C,42.0,0.016480118,33.44922489952528,30.410763,37.736759,10.19601833333339,1.0811636,1.0809157
13,483,4C(40%)-6C,43.0,0.016510244,33.29890014615384,30.44245,37.502083,10.201976666666935,1.0809157,1.0808077
13,483,4C(40%)-6C,44.0,0.01652541,33.38953454914199,30.340055,37.516644,10.28892500000026,1.0808077,1.0806317
13,483,4C(40%)-6C,45.0,0.016506124,33.433451612802465,30.397079,37.50906,10.203378333333239,1.0806317,1.0805631
13,483,4C(40%)-6C,46.0,0.016544301,33.31528425720969,30.273731,37.328903,10.290618333333017,1.0805631,1.0804198
13,483,4C(40%)-6C,47.0,0.016592465,33.37699701389954,29.9837,37.468361,10.206673333333553,1.0804198,1.0802258
13,483,4C(40%)-6C,48.0,0.016555753,33.31794485614843,30.366499,37.551434,10.290949999999915,1.0802258,1.080067
13,483,4C(40%)-6C,49.0,0.016551202,33.18503787031253,30.222843,37.510204,10.21322333333325,1.080067,1.0800234
13,483,4C(40%)-6C,50.0,0.016566038,33.2639291424124,30.347952,37.759705,10.298629999999926,1.0800234,1.079904
13,483,4C(40%)-6C,51.0,0.016533976,33.27135022397465,30.1633,37.752296,10.211271666666532,1.079904,1.0797466
13,483,4C(40%)-6C,52.0,0.016515665,33.333920411352956,30.389547,37.802143,10.297255000000101,1.0797466,1.0796986
13,483,4C(40%)-6C,53.0,0.016522175,33.3886521852731,30.513803,37.719517,10.305418333333607,1.0796986,1.0793735
13,483,4C(40%)-6C,54.0,0.016542008,33.354993527370766,30.29845,37.691006,10.301029999999447,1.0793735,1.0791675
13,483,4C(40%)-6C,55.0,0.016561262,33.2362674101562,30.180471,37.60302,10.219789999999922,1.0791675,1.0791216
13,483,4C(40%)-6C,56.0,0.016514823,33.299573527455514,30.375853,37.774857,10.222631666666711,1.0791216,1.0788584
13,483,4C(40%)-6C,57.0,0.016555486,33.26891195595045,30.321341,37.720333,10.22420666666682,1.0788584,1.078577
13,483,4C(40%)-6C,58.0,0.016579928,33.18420917330214,30.067858,37.303356,10.318856666666882,1.078577,1.0786873
13,483,4C(40%)-6C,59.0,0.016563058,33.32469833514772,30.189371,37.735363,10.220405000000028,1.0786873,1.078514
13,483,4C(40%)-6C,60.0,0.016549205,33.215703859350896,30.077444,37.625141,10.227471666666679,1.078514,1.0783851
13,483,4C(40%)-6C,61.0,0.01654575,33.25914477595622,30.260731,37.631908,10.314376666666552,1.0783851,1.0783269
13,483,4C(40%)-6C,62.0,0.016494783,33.39637013012617,30.300613,37.781277,10.309921666667409,1.0783269,1.0780925
13,483,4C(40%)-6C,63.0,0.016542669,33.339841264660485,30.278936,37.828964,10.231338333332678,1.0780925,1.0778702
13,483,4C(40%)-6C,64.0,0.016535461,33.35341732253088,30.375427,37.916931,10.237471666666291,1.0778702,1.0778123
13,483,4C(40%)-6C,65.0,0.016549671,33.46745802905196,30.366562,37.872299,10.23028499999976,1.0778123,1.0776469
13,483,4C(40%)-6C,66.0,0.016555989,33.39774949374023,30.279367,37.836628,10.235433333333155,1.0776469,1.0774997
13,483,4C(40%)-6C,67.0,0.016534373,33.4598689118541,30.447317,38.039162,10.31855833333296,1.0774997,1.0773071
13,483,4C(40%)-6C,68.0,0.016534373,33.564575839009265,30.446325,38.054379,10.235996666666672,1.0773071,1.0770979
13,483,4C(40%)-6C,69.0,0.016532401,33.43047318423107,30.442547,38.039757,10.323831666666653,1.0770979,1.0770429
13,483,4C(40%)-6C,70.0,0.016539946,33.50514058722742,30.495968,38.015114,10.244535000000026,1.0770429,1.0767572
13,483,4C(40%)-6C,71.0,0.016553182,33.428433463586565,30.369732,38.030216,10.326126666666672,1.0767572,1.0765593
13,483,4C(40%)-6C,72.0,0.016562972,33.3753425153329,30.330702,37.934093,10.328886666666646,1.0765593,1.076468
13,483,4C(40%)-6C,73.0,0.016556183,33.356837931993844,30.326534,37.961613,10.332146666666691,1.076468,1.0762906
13,483,4C(40%)-6C,74.0,0.016567906,33.40685747926274,30.120266,38.018436,10.246591666666669,1.0762906,1.0761498
13,483,4C(40%)-6C,75.0,0.016550831,33.42495163288289,30.228214,38.234489,10.32869833333334,1.0761498,1.0761265
13,483,4C(40%)-6C,76.0,0.016510284,33.51566863335964,30.236141,38.14241,10.241671666666662,1.0761265,1.0757855
13,483,4C(40%)-6C,77.0,0.016561033,33.54670989647246,30.225647,38.247372,10.246506666666635,1.0757855,1.0754815
13,483,4C(40%)-6C,78.0,0.01653575,33.49359478632475,30.475475,38.328045,10.33405833333333,1.0754815,1.0753919
13,483,4C(40%)-6C,79.0,0.016528545,33.54615885089773,30.307796,38.136337,10.335896666666667,1.0753919,1.0751694
13,483,4C(40%)-6C,80.0,0.016564934,33.47946249498841,30.283476,38.12989,10.342028333333293,1.0751694,1.0749646
13,483,4C(40%)-6C,81.0,0.016575417,33.41015614511285,30.296589,37.9132,10.346349999999923,1.0749646,1.0748649
13,483,4C(40%)-6C,82.0,0.016568994,33.469624140791545,30.224031,38.246029,10.343166666666608,1.0748649,1.0746169
13,483,4C(40%)-6C,83.0,0.016589256,33.384077511415434,30.254059,38.192299,10.348754999999922,1.0746169,1.0744469
13,483,4C(40%)-6C,84.0,0.016609564,33.40290572684461,30.145924,38.131737,10.355058333333242,1.0744469,1.0743489
13,483,4C(40%)-6C,85.0,0.016566988,33.575580321646285,30.325285,38.227879,10.348216666666607,1.0743489,1.0742853
13,483,4C(40%)-6C,86.0,0.016596587,33.56950422196622,30.145494,38.444809,10.266843333333478,1.0742853,1.0741872
13,483,4C(40%)-6C,87.0,0.01655524,33.72526899160942,30.57905,38.598946,10.260153333333195,1.0741872,1.0739546
13,483,4C(40%)-6C,88.0,0.01655243,33.6756718177569,30.327768,38.485497,10.34859000000021,1.0739546,1.0736957
13,483,4C(40%)-6C,89.0,0.016546974,33.67005617972348,30.524956,38.649277,10.354266666666808,1.0736957,1.0735635
13,483,4C(40%)-6C,90.0,0.016558999,33.712875213040085,30.742186,38.381657,10.283751666666891,1.0735635,1.0732929
13,483,4C(40%)-6C,91.0,0.016580131,33.65398055180361,30.508471,38.361629,10.276098333333357,1.0732929,1.0730541
13,483,4C(40%)-6C,92.0,0.016594071,33.55842756548067,30.309868,37.941879,10.365669999999955,1.0730541,1.0730242
13,483,4C(40%)-6C,93.0,0.016627753,33.69778825808942,30.420498,38.411766,10.359216666666665,1.0730242,1.0727285
13,483,4C(40%)-6C,94.0,0.016609825,33.60111889342399,30.350515,38.443295,10.364676666666734,1.0727285,1.072529
13,483,4C(40%)-6C,95.0,0.016626421,33.562645814760195,30.323719,38.43018,10.365736666666878,1.072529,1.0723391
13,483,4C(40%)-6C,96.0,0.016624698,33.61046817075033,30.234039,38.260612,10.365223333333173,1.0723391,1.0721092
13,483,4C(40%)-6C,97.0,0.016651945,33.42227670303029,30.009714,38.290821,10.290031666666618,1.0721092,1.0720112
13,483,4C(40%)-6C,98.0,0.016640995,33.55119899924117,30.149513,39.087688,10.370553333333373,1.0720112,1.0718275
13,483,4C(40%)-6C,99.0,0.01657068,33.757212443346006,30.240566,38.592972,10.281358333333385,1.0718275,1.0716245
13,483,4C(40%)-6C,100.0,0.016590212,33.63018196036586,30.42918,38.747513,10.374631666666634,1.0716245,1.0712652
13,483,4C(40%)-6C,101.0,0.016570671,33.73096329468962,30.647552,38.54866,10.383981666666902,1.0712652,1.071101
13,483,4C(40%)-6C,102.0,0.0166281,33.6222576911315,30.310472,38.447235,10.38098333333328,1.071101,1.0709274
13,483,4C(40%)-6C,103.0,0.01664748,33.54294818925055,30.13537,38.401188,10.38512499999997,1.0709274,1.0707573
13,483,4C(40%)-6C,104.0,0.016665841,33.5948885221036,30.303812,38.621128,10.383940000000196,1.0707573,1.0704198
13,483,4C(40%)-6C,105.0,0.016672589,33.53708031559221,30.07995,38.555561,10.304848333333696,1.0704198,1.0702319
13,483,4C(40%)-6C,106.0,0.016652877,33.56158290358754,30.221073,38.632832,10.389033333333403,1.0702319,1.0700674
13,483,4C(40%)-6C,107.0,0.016628256,33.662647763857244,30.362669,38.482307,10.39655166666683,1.0700674,1.069905
13,483,4C(40%)-6C,108.0,0.016684318,33.628505507213376,30.130571,38.53162,10.394308333333175,1.069905,1.0698489
13,483,4C(40%)-6C,109.0,0.016660482,33.732697392721775,30.182543,38.82869,10.391566666666767,1.0698489,1.0697231
13,483,4C(40%)-6C,110.0,0.016583033,33.88764652892565,30.465109,38.849377,10.308809999999843,1.0697231,1.0694144
13,483,4C(40%)-6C,111.0,0.016639162,33.85700265478843,30.484083,38.835876,10.396461666666436,1.0694144,1.0691048
13,483,4C(40%)-6C,112.0,0.016638326,33.79643739865373,30.545067,38.371128,10.321766666666372,1.0691048,1.0690743
13,483,4C(40%)-6C,113.0,0.016667001,33.87078655835249,30.443472,38.687294,10.400018333333719,1.0690743,1.0687104
13,483,4C(40%)-6C,114.0,0.016689848,33.769786269781385,30.234392,38.612072,10.324648333333608,1.0687104,1.0686349
13,483,4C(40%)-6C,115.0,0.016707733,33.82052340195341,30.221338,39.264816,10.402511666666639,1.0686349,1.0684087
13,483,4C(40%)-6C,116.0,0.016645845,33.8658550746382,30.438965,38.836864,10.406621666666373,1.0684087,1.068164
13,483,4C(40%)-6C,117.0,0.016696233,33.74421157099002,30.293102,38.809628,10.334116666666523,1.068164,1.0679345
13,483,4C(40%)-6C,118.0,0.016684841,33.762827106737305,30.526606,38.928116,10.338151666667061,1.0679345,1.0677583
13,483,4C(40%)-6C,119.0,0.016702266,33.74365787218039,30.339272,38.758968,10.337340000000161,1.0677583,1.0675275
13,483,4C(40%)-6C,120.0,0.016732786,33.598941967374806,30.079815,38.684418,10.34332333333344,1.0675275,1.0674275
13,483,4C(40%)-6C,121.0,0.016739607,33.63889648887232,30.246151,38.856724,10.342431666666622,1.0674275,1.0671304
13,483,4C(40%)-6C,122.0,0.016730104,33.64253250749634,30.217722,38.709934,10.43285833333357,1.0671304,1.0669473
13,483,4C(40%)-6C,123.0,0.016746292,33.683205776684275,30.116785,38.66457,10.434246666666391,1.0669473,1.0669038
13,483,4C(40%)-6C,124.0,0.016748033,33.789499296827756,30.259935,38.802345,10.42976333333354,1.0669038,1.0666173
13,483,4C(40%)-6C,125.0,0.016746512,33.762108277242504,30.243809,38.762264,10.437403333333593,1.0666173,1.0663987
13,483,4C(40%)-6C,126.0,0.01679795,33.663181379896635,29.890627,38.82143,10.356905000000067,1.0663987,1.0662338
13,483,4C(40%)-6C,127.0,0.016693221,33.74459823564063,30.185699,38.823242,10.352346666666563,1.0662338,1.0659063
13,483,4C(40%)-6C,128.0,0.016745031,33.673921801063,30.152376,38.902443,10.361454999999841,1.0659063,1.065635
13,483,4C(40%)-6C,129.0,0.016742552,33.649533077153436,30.190836,38.776741,10.449293333333237,1.065635,1.0655261
13,483,4C(40%)-6C,130.0,0.016722847,33.81329975073746,30.348,38.792805,10.449951666666797,1.0655261,1.0652125
13,483,4C(40%)-6C,131.0,0.01676609,33.679883511958174,30.173578,38.403564,10.459376666666746,1.0652125,1.0650408
13,483,4C(40%)-6C,132.0,0.016820379,33.68323875244556,30.108173,38.679127,10.46162499999967,1.0650408,1.0649484
13,483,4C(40%)-6C,133.0,0.016704153,33.94217267816944,30.435972,39.039219,10.452484999999676,1.0649484,1.0646135
13,483,4C(40%)-6C,134.0,0.016749654,33.800401426132105,30.4149,38.750916,10.381253333333492,1.0646135,1.0645655
13,483,4C(40%)-6C,135.0,0.016825739,33.889035695103814,29.991991,38.925282,10.464498333333177,1.0645655,1.0642757
13,483,4C(40%)-6C,136.0,0.016769532,33.88454380074076,30.343189,38.833782,10.462978333333256,1.0642757,1.0640453
13,483,4C(40%)-6C,137.0,0.016791925,33.778129003657696,30.207264,38.872593,10.386225000000074,1.0640453,1.0639242
13,483,4C(40%)-6C,138.0,0.016807342,33.87975833407903,30.254545,39.201057,10.467811666666725,1.0639242,1.063643
13,483,4C(40%)-6C,139.0,0.016780132,33.82597662984638,30.291645,38.983673,10.389161666667011,1.063643,1.0634016
13,483,4C(40%)-6C,140.0,0.016789878,33.83066147222216,30.357578,39.02515,10.475459999999536,1.0634016,1.0633031
13,483,4C(40%)-6C,141.0,0.016784504,33.8856763354886,30.504208,38.967079,10.397798333333533,1.0633031,1.062935
13,483,4C(40%)-6C,142.0,0.01681201,33.800804165935695,30.330338,39.017612,10.401976666666451,1.062935,1.0627379
13,483,4C(40%)-6C,143.0,0.016807389,33.76184004256901,30.218439,38.867207,10.404896666666415,1.0627379,1.0626358
13,483,4C(40%)-6C,144.0,0.016781621,33.85514040868256,30.422846,38.982689,10.491938333333625,1.0626358,1.0622509
13,483,4C(40%)-6C,145.0,0.016810615,33.76639210102485,30.330294,39.136429,10.493333333333915,1.0622509,1.0620103
13,483,4C(40%)-6C,146.0,0.016809655,33.7808241276912,30.460625,38.818413,10.503561666667034,1.0620103,1.061967
13,483,4C(40%)-6C,147.0,0.016793851,33.90128760885879,30.441835,39.169018,10.498351666665986,1.061967,1.0616858
13,483,4C(40%)-6C,148.0,0.016820168,33.85550683431084,30.384195,39.020664,10.420378333333066,1.0616858,1.0614507
13,483,4C(40%)-6C,149.0,0.016832685,33.93760313263002,30.458513,39.192467,10.510956666667091,1.0614507,1.061251
13,483,4C(40%)-6C,150.0,0.016813291,33.853147269781566,30.177973,39.106197,10.503326666666544,1.061251,1.0610653
13,483,4C(40%)-6C,151.0,0.01684754,33.782176813090985,30.19438,39.380756,10.425391666666837,1.0610653,1.0607638
13,483,4C(40%)-6C,152.0,0.016809372,33.80173897422681,30.472107,39.243958,10.51878999999996,1.0607638,1.0605397
13,483,4C(40%)-6C,153.0,0.016852768,33.79367348748156,30.190853,39.225292,10.518378333334113,1.0605397,1.0603126
13,483,4C(40%)-6C,154.0,0.016865483,33.764050472423754,30.260036,39.241306,10.522969999999622,1.0603126,1.0601772
13,483,4C(40%)-6C,155.0,0.016830858,33.81184696280089,30.334814,39.305965,10.536736666667275,1.0601772,1.0599655
13,483,4C(40%)-6C,156.0,0.016877331,33.75916385311566,30.251289,39.283649,10.445681666666253,1.0599655,1.0597843
13,483,4C(40%)-6C,157.0,0.016851217,33.91367315014584,30.421297,39.334553,10.530921666666593,1.0597843,1.0596244
13,483,4C(40%)-6C,158.0,0.016848046,33.99628696467999,30.653795,39.37859,10.458871666667013,1.0596244,1.0593727
13,483,4C(40%)-6C,159.0,0.016880739,33.94832360588245,30.37916,39.358852,10.454291666666784,1.0593727,1.059144
13,483,4C(40%)-6C,160.0,0.016883267,33.880914947832466,30.246506,39.283577,10.456915000000542,1.059144,1.0578758
13,483,4C(40%)-6C,161.0,0.016867967,33.984773066420765,30.255306,39.204922,10.453298333332835,1.0578758,1.0588491
13,483,4C(40%)-6C,162.0,0.016905509,33.897552409896704,30.186722,39.311817,10.544281666666697,1.0588491,1.0586679
13,483,4C(40%)-6C,163.0,0.016886028,33.91405469912794,30.26145,39.509422,10.544965000000472,1.0586679,1.0584681
13,483,4C(40%)-6C,164.0,0.016867368,33.971584947368434,30.236479,39.182194,10.54448333333324,1.0584681,1.0582843
13,483,4C(40%)-6C,165.0,0.016924834,33.923715744082806,30.121763,39.359341,10.55253500000011,1.0582843,1.0580316
13,483,4C(40%)-6C,166.0,0.016909113,33.96063447045945,30.223099,39.676674,10.551579999999376,1.0580316,1.0578176
13,483,4C(40%)-6C,167.0,0.016920768,33.94725790762464,30.070171,39.199898,10.549810000000678,1.0578176,1.0575696
13,483,4C(40%)-6C,168.0,0.016934328,33.78130674472723,29.917952,39.257305,10.47779000000058,1.0575696,1.0573491
13,483,4C(40%)-6C,169.0,0.016934328,33.914790194423496,30.187935,39.498806,10.561010000000003,1.0573491,1.0571334
13,483,4C(40%)-6C,170.0,0.016933132,33.92845632733811,30.158792,39.370071,10.567056666666668,1.0571334,1.0568545
13,483,4C(40%)-6C,171.0,0.016929464,33.926218691810384,30.125067,39.517109,10.48783666666668,1.0568545,1.0566801
13,483,4C(40%)-6C,172.0,0.016904626,34.02824136587132,30.181683,39.490974,10.49088833333335,1.0566801,1.0564059
13,483,4C(40%)-6C,173.0,0.016970329,34.02346753443326,30.170019,39.463779,10.492176666666698,1.0564059,1.0561866
13,483,4C(40%)-6C,174.0,0.016963443,33.960784585631394,30.10207,39.589455,10.494801666666657,1.0561866,1.0559926
13,483,4C(40%)-6C,175.0,0.01690679,33.98960041037026,30.248705,39.460453,10.581121666666695,1.0559926,1.0556622
13,483,4C(40%)-6C,176.0,0.01698328,33.85686436792452,30.198034,39.366653,10.512548333333324,1.0556622,1.0554599
13,483,4C(40%)-6C,177.0,0.016964497,33.89284773614188,30.253944,39.339634,10.597345000000011,1.0554599,1.0553193
13,483,4C(40%)-6C,178.0,0.016979557,33.97933810602758,30.253208,39.294838,10.511281666666642,1.0553193,1.0550567
13,483,4C(40%)-6C,179.0,0.017007206,33.80448658417273,30.117531,39.108639,10.522443333333406,1.0550567,1.054844
13,483,4C(40%)-6C,180.0,0.017037354,33.86322632469407,29.872412,39.273331,10.605339999999948,1.054844,1.0546839
13,483,4C(40%)-6C,181.0,0.016972411,34.04370438593981,30.239849,39.485401,10.595341666666718,1.0546839,1.0544897
13,483,4C(40%)-6C,182.0,0.016989011,34.01789166809724,30.173714,39.42411,10.526405000000038,1.0544897,1.0542845
13,483,4C(40%)-6C,183.0,0.017017553,34.037093810245345,30.058142,39.445957,10.603485000000001,1.0542845,1.0540423
13,483,4C(40%)-6C,184.0,0.016986256,34.13064041409048,30.267689,39.405773,10.526405000000038,1.0540423,1.053794
13,483,4C(40%)-6C,185.0,0.017033968,34.041638962536084,30.142349,39.384617,10.53931166666674,1.053794,1.0536978
13,483,4C(40%)-6C,186.0,0.017066538,34.13920738002879,30.121716,39.64465,10.6161783333333,1.0536978,1.0521972
13,483,4C(40%)-6C,187.0,0.017007835,34.093662788008565,30.29142,39.581604,10.541743333333336,1.0521972,1.0531563
13,483,4C(40%)-6C,188.0,0.017023893,34.02662461427543,30.230457,39.602474,10.629718333333342,1.0531563,1.053009
13,483,4C(40%)-6C,189.0,0.017019801,34.08293058393106,30.464151,39.554131,10.633246666666674,1.053009,1.052623
13,483,4C(40%)-6C,190.0,0.017051337,33.96696818944326,30.311649,39.424286,10.64687833333325,1.052623,1.0524019
13,483,4C(40%)-6C,191.0,0.017076278,33.94251179265659,30.091232,39.183289,10.647383333333467,1.0524019,1.0522976
13,483,4C(40%)-6C,192.0,0.017052911,34.026850072474396,30.23819,39.425484,10.638941666666748,1.0522976,1.052018
13,483,4C(40%)-6C,193.0,0.017079264,33.943327789247306,30.049103,39.436909,10.570846666666815,1.052018,1.0519004
13,483,4C(40%)-6C,194.0,0.017072586,33.97920790215824,30.098066,39.627548,10.652031666666637,1.0519004,1.0516889
13,483,4C(40%)-6C,195.0,0.017031146,34.1061496226013,30.257034,39.617634,10.654839999999968,1.0516889,1.0514157
13,483,4C(40%)-6C,196.0,0.017046919,34.12328060316318,30.455042,39.699421,10.579298333333524,1.0514157,1.0510442
13,483,4C(40%)-6C,197.0,0.017038316,34.05715663775503,30.337866,39.649158,10.586100000000199,1.0510442,1.0509241
13,483,4C(40%)-6C,198.0,0.017049013,34.06565208059918,30.23172,39.735363,10.66580166666657,1.0509241,1.0506468
13,483,4C(40%)-6C,199.0,0.017062126,34.015303471830975,30.289688,39.58416,10.592715000000075,1.0506468,1.050421
13,483,4C(40%)-6C,200.0,0.017101251,34.02087427773847,30.149572,39.730991,10.683075000000098,1.050421,1.0501797
13,483,4C(40%)-6C,201.0,0.017057726,34.04012592235117,30.305046,39.735039,10.601886666666784,1.0501797,1.0498945
13,483,4C(40%)-6C,202.0,0.017078063,34.020858830557536,30.391817,39.6492,10.609649999999965,1.0498945,1.0497694
13,483,4C(40%)-6C,203.0,0.017106794,34.01920697075615,30.220335,39.682213,10.70698666666649,1.0497694,1.0495557
13,483,4C(40%)-6C,204.0,0.017112397,34.10810933477324,30.394089,39.748043,10.69377333333323,1.0495557,1.0494097
13,483,4C(40%)-6C,205.0,0.017105963,34.12447598565276,30.331404,39.703297,10.615203333333678,1.0494097,1.0492616
13,483,4C(40%)-6C,206.0,0.017085155,34.25570033189352,30.550718,40.021801,10.69909666666693,1.0492616,1.0489666
13,483,4C(40%)-6C,207.0,0.017105147,34.125236063829846,30.397631,39.911179,10.70330833333331,1.0489666,1.0487089
13,483,4C(40%)-6C,208.0,0.017098803,34.12001368178545,30.55101,39.906273,10.628696666666656,1.0487089,1.0485771
13,483,4C(40%)-6C,209.0,0.017084142,34.21152729366202,30.490801,39.715359,10.632426666666772,1.0485771,1.0483369
13,483,4C(40%)-6C,210.0,0.017153231,34.104126216901406,30.340614,39.596581,10.72168500000019,1.0483369,1.0482196
13,483,4C(40%)-6C,211.0,0.017167557,34.13554948530467,30.082258,40.017159,10.633646666666513,1.0482196,1.0479227
13,483,4C(40%)-6C,212.0,0.017141968,34.24374183841253,30.324205,39.758404,10.624284999999993,1.0479227,1.0464988
13,483,4C(40%)-6C,213.0,0.017169336,34.13255040817785,30.140701,39.912685,10.639674999999988,1.0464988,1.0474286
13,483,4C(40%)-6C,214.0,0.017113155,34.157453308977054,30.388052,39.925671,10.64006666666634,1.0474286,1.0472049
13,483,4C(40%)-6C,215.0,0.017180946,34.0471978459403,30.115059,39.666969,10.733926666666715,1.0472049,1.0469624
13,483,4C(40%)-6C,216.0,0.017186785,33.93379710150104,30.065218,39.843502,10.656736666666498,1.0469624,1.0468123
13,483,4C(40%)-6C,217.0,0.01718343,34.01178305636751,30.179783,39.960823,10.747195000000163,1.0468123,1.0466255
13,483,4C(40%)-6C,218.0,0.017219085,34.09931037323946,30.216381,39.742199,10.74615166666675,1.0466255,1.0463955
13,483,4C(40%)-6C,219.0,0.017216861,34.0682338698435,30.156628,40.03796,10.750514999999723,1.0463955,1.0462002
13,483,4C(40%)-6C,220.0,0.017169511,34.18675894615383,30.708111,39.974503,10.752499999999904,1.0462002,1.0458816
13,483,4C(40%)-6C,221.0,0.017195933,34.10244448823938,30.356117,39.825294,10.682098333333366,1.0458816,1.0457017
13,483,4C(40%)-6C,222.0,0.017230874,33.99551283076924,30.133654,39.673267,10.767495000000054,1.0457017,1.0455555
13,483,4C(40%)-6C,223.0,0.017209018,34.18611831518634,30.223631,39.734787,10.751599999999842,1.0455555,1.0452902
13,483,4C(40%)-6C,224.0,0.017238056,34.08647470341389,30.185808,39.839722,10.691389999999956,1.0452902,1.0450776
13,483,4C(40%)-6C,225.0,0.017230252,34.13646509090901,30.159449,39.899525,10.778163333333215,1.0450776,1.0448958
13,483,4C(40%)-6C,226.0,0.017176522,34.17981287181301,30.296206,39.917618,10.777274999999888,1.0448958,1.0446808
13,483,4C(40%)-6C,227.0,0.017229345,34.10894241197181,30.283827,39.963657,10.789085000000098,1.0446808,1.0444193
13,483,4C(40%)-6C,228.0,0.017198905,34.14107511227335,30.461479,39.945484,10.799830000000172,1.0444193,1.044258
13,483,4C(40%)-6C,229.0,0.017217025,34.21702599231839,30.393003,39.869659,10.787698333333537,1.044258,1.0439866
13,483,4C(40%)-6C,230.0,0.017239518,34.19522753851542,30.400217,39.973007,10.721136666666522,1.0439866,1.043759
13,483,4C(40%)-6C,231.0,0.017213834,34.26074861057024,30.669176,40.247425,10.80767333333303,1.043759,1.0435001
13,483,4C(40%)-6C,232.0,0.017223507,34.24778628362374,30.445866,40.195988,10.72123166666667,1.0435001,1.0432178
13,483,4C(40%)-6C,233.0,0.017198881,34.23501988028164,30.653156,39.888035,10.734938333333412,1.0432178,1.0431244
13,483,4C(40%)-6C,234.0,0.017273614,34.255376302733005,30.682682,39.950974,10.749271666666997,1.0431244,1.0427954
13,483,4C(40%)-6C,235.0,0.017257694,34.21997269436622,30.368364,39.895744,10.738483333333473,1.0427954,1.0425636
13,483,4C(40%)-6C,236.0,0.017302871,34.12865895839113,30.201082,39.660599,10.744925000000027,1.0425636,1.0424842
13,483,4C(40%)-6C,237.0,0.017270042,34.270309180865986,30.358812,39.957546,10.729056666666777,1.0424842,1.042097
13,483,4C(40%)-6C,238.0,0.017292298,34.0990829468599,30.118073,40.008083,10.749791666666473,1.042097,1.0417916
13,483,4C(40%)-6C,239.0,0.017265307,34.09733666527481,30.113791,40.034813,10.83604499999977,1.0417916,1.0415717
13,483,4C(40%)-6C,240.0,0.01723416,34.103714126315914,30.108284,39.874073,10.84176499999982,1.0415717,1.0413299
13,483,4C(40%)-6C,241.0,0.01728447,34.14381554795494,30.242342,40.010876,10.84695499999992,1.0413299,1.0410758
13,483,4C(40%)-6C,242.0,0.01727194,34.192527544066614,30.436251,40.15353,10.8566683333338,1.0410758,1.0409207
13,483,4C(40%)-6C,243.0,0.017275881,34.24887190572623,30.237122,39.961338,10.844701666667243,1.0409207,1.0406482
13,483,4C(40%)-6C,244.0,0.017331161,34.26747522905025,30.229284,40.043762,10.772965000000356,1.0406482,1.0403945
13,483,4C(40%)-6C,245.0,0.01733277,34.27417711699931,30.225145,40.164955,10.851800000000123,1.0403945,1.0165552
13,483,4C(40%)-6C,246.0,0.017313318,34.15438458856343,29.79418,40.105129,10.8678449999997,1.0165552,1.0392189
13,483,4C(40%)-6C,247.0,0.017270848,34.36281492797209,30.14628,40.317528,10.844374999999612,1.0392189,1.0390573
13,483,4C(40%)-6C,248.0,0.017200414,34.361514685614054,30.428661,40.132416,10.84164166666645,1.0390573,1.0389392
13,483,4C(40%)-6C,249.0,0.017235553,34.29738828661536,30.323263,39.974945,10.760233333333357,1.0389392,1.0388924
13,483,4C(40%)-6C,250.0,0.017248731,34.31899087332869,30.246679,40.155125,10.848099999999977,1.0388924,1.0388122
13,483,4C(40%)-6C,251.0,0.017218402,34.30683964147026,30.298653,40.196648,10.856915000000543,1.0388122,1.0386039
13,483,4C(40%)-6C,252.0,0.017291717,34.1998526979309,30.055674,39.930649,10.857580000000114,1.0386039,1.0384985
13,483,4C(40%)-6C,253.0,0.017305166,34.2409986970954,29.945177,40.173569,10.776165000000038,1.0384985,1.0383136
13,483,4C(40%)-6C,254.0,0.017296787,34.26599429923454,30.261435,40.044106,10.776201666666505,1.0383136,1.0381031
13,483,4C(40%)-6C,255.0,0.017321812,34.14502581241382,30.040066,39.800629,10.793275000000722,1.0381031,1.0379119
13,483,4C(40%)-6C,256.0,0.017327551,34.072771198478556,29.924564,39.932564,10.799455000000307,1.0379119,1.0378307
13,483,4C(40%)-6C,257.0,0.017313305,34.17030326017939,30.17384,39.850883,10.866208333333876,1.0378307,1.0375273
13,483,4C(40%)-6C,258.0,0.017323704,34.15355150034177,30.167349,39.83289,10.896555000000323,1.0375273,1.037352
13,483,4C(40%)-6C,259.0,0.017366381,34.15240265503079,30.030102,39.840397,10.818588333333416,1.037352,1.0371836
13,483,4C(40%)-6C,260.0,0.017285185,34.32886325920773,30.496153,40.221565,10.892479999999827,1.0371836,1.0369074
13,483,4C(40%)-6C,261.0,0.017318493,34.21897210853248,30.36244,40.056763,10.829351666666723,1.0369074,1.0365878
13,483,4C(40%)-6C,262.0,0.0173325,34.203351063800305,30.286291,39.961708,10.842789999999999,1.0365878,1.036443
13,483,4C(40%)-6C,263.0,0.0173415,34.18596593451564,30.169966,40.130795,10.920330000000346,1.036443,1.0362376
13,483,4C(40%)-6C,264.0,0.017337279,34.204909538515466,30.291805,40.025661,10.930323333333945,1.0362376,1.0361055
13,483,4C(40%)-6C,265.0,0.017367182,34.17148131024923,30.253117,40.27359,10.85617833333381,1.0361055,1.0358287
13,483,4C(40%)-6C,266.0,0.01738482,34.183215443994534,30.104038,39.984436,10.93224999999996,1.0358287,1.0356472
13,483,4C(40%)-6C,267.0,0.017353792,34.17049117436247,30.340014,40.171112,10.855255000000277,1.0356472,1.0355445
13,483,4C(40%)-6C,268.0,0.01734994,34.29017755678678,30.462183,40.323757,10.954535000000032,1.0355445,1.0352861
13,483,4C(40%)-6C,269.0,0.017386634,34.28265775742911,30.254065,40.313019,10.944951666666505,1.0352861,1.0350156
13,483,4C(40%)-6C,270.0,0.017378828,34.30377923923445,30.35124,40.378571,10.86598000000037,1.0350156,1.0349106
13,483,4C(40%)-6C,271.0,0.017356118,34.4618416678177,30.270132,40.363094,10.86658166666651,1.0349106,1.034606
13,483,4C(40%)-6C,272.0,0.017421894,34.28486919758064,30.169731,40.3395,10.962749999999263,1.034606,1.0344174
13,483,4C(40%)-6C,273.0,0.017421894,34.33726831292511,30.19903,40.604481,10.961593333333331,1.0344174,1.0342057
13,483,4C(40%)-6C,274.0,0.0173703,34.46449802957359,30.196312,40.430347,10.870530000000008,1.0342057,1.0339613
13,483,4C(40%)-6C,275.0,0.01742286,34.338401784552886,29.998991,40.549381,10.970951666666663,1.0339613,1.033613
13,483,4C(40%)-6C,276.0,0.017389001,34.39910632188552,30.248676,40.589867,10.89407333333332,1.033613,1.0333447
13,483,4C(40%)-6C,277.0,0.017427376,34.37320552410465,30.22798,40.321056,10.901333333333332,1.0333447,1.0331045
13,483,4C(40%)-6C,278.0,0.017451297,34.184028235253756,30.133432,40.19537,10.993681666666696,1.0331045,1.0326518
13,483,4C(40%)-6C,279.0,0.01746946,34.28904669348117,30.008703,40.35136,10.916875000000012,1.0326518,1.0325891
13,483,4C(40%)-6C,280.0,0.017494712,34.15095344032368,29.932758,40.193283,11.003470000000016,1.0325891,1.0324281
13,483,4C(40%)-6C,281.0,0.017502731,34.29388946366789,29.911516,40.549503,11.00322833333333,1.0324281,1.0322157
13,483,4C(40%)-6C,282.0,0.017448986,34.34626329483695,30.21574,40.376591,11.005508333333394,1.0322157,1.0318666
13,483,4C(40%)-6C,283.0,0.017503036,34.30235678664833,30.146362,40.307083,10.933723333333303,1.0318666,1.03168
13,483,4C(40%)-6C,284.0,0.017521046,34.407457896481674,30.092421,40.606892,11.01918999999992,1.03168,1.0314081
13,483,4C(40%)-6C,285.0,0.017527901,34.310869170596376,30.292299,40.213112,11.019228333333377,1.0314081,1.031116
13,483,4C(40%)-6C,286.0,0.017509833,34.2708768581174,30.258421,40.221733,11.044526666666691,1.031116,1.0306561
13,483,4C(40%)-6C,287.0,0.017503342,34.2147228725289,30.329041,40.481243,11.05890166666674,1.0306561,1.0305818
13,483,4C(40%)-6C,288.0,0.017490599,34.316494057719126,30.177536,40.298897,11.04076499999998,1.0305818,1.0302889
13,483,4C(40%)-6C,289.0,0.017529592,34.25303998295837,30.222626,40.160378,11.055111666666683,1.0302889,1.0300134
13,483,4C(40%)-6C,290.0,0.017546257,34.275128496286115,29.96912,40.259441,11.06634166666663,1.0300134,1.0297917
13,483,4C(40%)-6C,291.0,0.017527055,34.363438228708894,30.3048,40.405846,11.059773333333336,1.0297917,1.0295069
13,483,4C(40%)-6C,292.0,0.01752493,34.336767757637496,30.353043,40.338127,10.983924999999969,1.0295069,1.0293072
13,483,4C(40%)-6C,293.0,0.017540842,34.36507117615889,30.459742,40.374454,10.997819999999773,1.0293072,1.02894
13,483,4C(40%)-6C,294.0,0.01754597,34.357494892110594,30.505604,40.524506,11.00068333333329,1.02894,1.0286435
13,483,4C(40%)-6C,295.0,0.017525433,34.33275860893479,30.60277,40.310406,11.017681666666855,1.0286435,1.0280027
13,483,4C(40%)-6C,296.0,0.017498221,34.41384401382168,30.697954,40.588196,11.032083333333139,1.0280027,1.0280925
13,483,4C(40%)-6C,297.0,0.017576423,34.37103268345815,30.431749,40.529167,11.102166666666744,1.0280925,1.0277903
13,483,4C(40%)-6C,298.0,0.017545879,34.38204524916273,30.536566,40.351082,11.111020000000037,1.0277903,1.0274724
13,483,4C(40%)-6C,299.0,0.017545324,34.401541616576715,30.394936,40.468449,11.112961666666767,1.0274724,1.0272834
13,483,4C(40%)-6C,300.0,0.017590707,34.292050533197816,30.383274,40.525799,11.116459999999885,1.0272834,1.0269592
13,483,4C(40%)-6C,301.0,0.017571442,34.35924271573266,30.536257,40.981979,11.13011000000018,1.0269592,1.0266982
13,483,4C(40%)-6C,302.0,0.017624533,34.343599430396694,29.897516,40.37085,11.114330000000093,1.0266982,1.0263991
13,483,4C(40%)-6C,303.0,0.017673543,34.15545596288936,29.81473,40.378555,11.13124333333326,1.0263991,1.0261188
13,483,4C(40%)-6C,304.0,0.017698325,34.331471814077034,30.101868,40.56535,11.133630000000023,1.0261188,1.0258362
13,483,4C(40%)-6C,305.0,0.017658435,34.31620485215594,30.190672,40.357082,11.148505000000053,1.0258362,1.0254649
13,483,4C(40%)-6C,306.0,0.017662851,34.255668660881106,30.124435,40.385635,11.152284999999877,1.0254649,1.02539
13,483,4C(40%)-6C,307.0,0.0176853,34.451609588747566,30.315367,40.359085,11.146293333333354,1.02539,1.0249122
13,483,4C(40%)-6C,308.0,0.017678484,34.28267208035103,30.396173,40.299633,11.091553333333286,1.0249122,1.0239378
13,483,4C(40%)-6C,309.0,0.017676378,34.29484661235567,30.308895,40.108593,11.117744999999802,1.0239378,1.02381
13,483,4C(40%)-6C,310.0,0.017695485,34.398996365737496,30.333696,40.330933,11.18564833333318,1.02381,1.0239465
13,483,4C(40%)-6C,311.0,0.017709499,34.267349658536624,30.11801,40.222237,11.194380000000335,1.0239465,1.0232559
13,483,4C(40%)-6C,312.0,0.017755115,34.30631346874995,29.984825,40.381386,11.102701666666933,1.0232559,1.0233668
13,483,4C(40%)-6C,313.0,0.017696267,34.357157662390186,30.282558,40.331367,11.102464999999695,1.0233668,1.0229819
13,483,4C(40%)-6C,314.0,0.017721659,34.15393113015051,30.159468,40.11359,11.21658000000025,1.0229819,1.0227529
13,483,4C(40%)-6C,315.0,0.017765965,34.343970346205936,30.07144,40.406639,11.216658333332937,1.0227529,1.0223336
13,483,4C(40%)-6C,316.0,0.017680403,34.41173656887409,30.436996,40.475769,11.122271666667075,1.0223336,1.0220448
13,483,4C(40%)-6C,317.0,0.017707825,34.32632138031912,30.41559,40.240139,11.234301666667063,1.0220448,1.0217094
13,483,4C(40%)-6C,318.0,0.01773156,34.42656969729719,30.38393,40.740322,11.245936666666724,1.0217094,1.021329
13,483,4C(40%)-6C,319.0,0.01767917,34.40095955778216,30.395313,40.713081,11.15492499999964,1.021329,1.0207314
13,483,4C(40%)-6C,320.0,0.017680068,34.447639849933545,30.516758,40.541866,11.169059999999687,1.0207314,1.0200757
13,483,4C(40%)-6C,321.0,0.017705303,34.39964126298271,30.61882,40.557312,11.196439999999711,1.0200757,1.0198188
13,483,4C(40%)-6C,322.0,0.017723175,34.41150493612638,30.376322,40.443539,11.265296666666593,1.0198188,1.0194002
13,483,4C(40%)-6C,323.0,0.017725704,34.351052890550676,30.317383,40.271214,11.279143333333195,1.0194002,1.0195842
13,483,4C(40%)-6C,324.0,0.017714476,34.40150274345198,30.483406,40.621483,11.197229999999884,1.0195842,1.019187
13,483,4C(40%)-6C,325.0,0.017757207,34.459857540306515,30.20192,40.790997,11.280450000000322,1.019187,1.0187647
13,483,4C(40%)-6C,326.0,0.017765466,34.35735624218743,30.114416,40.864033,11.293299999999968,1.0187647,1.0185452
13,483,4C(40%)-6C,327.0,0.017733045,34.35730907328146,30.183662,40.532928,11.296773333333356,1.0185452,1.0177443
13,483,4C(40%)-6C,328.0,0.017787399,34.352382193548415,30.261124,40.769115,11.30618666666657,1.0177443,1.0174793
13,483,4C(40%)-6C,329.0,0.01775535,34.42728117081361,30.409058,40.941727,11.3144266666665,1.0174793,1.0173235
13,483,4C(40%)-6C,330.0,0.017793974,34.477299440259756,30.089035,40.383339,11.214733333333182,1.0173235,1.0167315
13,483,4C(40%)-6C,331.0,0.017874021,34.42194812408761,29.984777,40.444748,11.240081666667054,1.0167315,1.0165466
13,483,4C(40%)-6C,332.0,0.01787868,34.372578726384376,29.977257,40.553783,11.23640000000014,1.0165466,1.0159096
13,483,4C(40%)-6C,333.0,0.017837269,34.336578909868386,30.115591,40.319637,11.26080166666652,1.0159096,1.015597
13,483,4C(40%)-6C,334.0,0.017870154,34.25804206399996,30.005749,40.202927,11.275350000000133,1.015597,1.0153894
13,483,4C(40%)-6C,335.0,0.017903447,34.31227728788881,30.320417,40.411381,11.285854999999962,1.0153894,1.0149353
13,483,4C(40%)-6C,336.0,0.017892536,34.338739990221654,30.030905,40.421337,11.373374999999943,1.0149353,1.014376
13,483,4C(40%)-6C,337.0,0.017893223,34.27334153653716,30.119804,40.146622,11.302719999999681,1.014376,1.0141172
13,483,4C(40%)-6C,338.0,0.017885096,34.335953380601964,30.277056,40.50285,11.298575000000225,1.0141172,1.0132364
13,483,4C(40%)-6C,339.0,0.017855247,34.36512648639684,30.333708,40.383129,11.397618333333716,1.0132364,1.0132612
13,483,4C(40%)-6C,340.0,0.017901998,34.36150022388063,30.303783,40.089939,11.412715000000025,1.0132612,1.0130211
13,483,4C(40%)-6C,341.0,0.017825682,34.490213789196325,30.422009,40.835022,11.40140166666679,1.0130211,1.0125587
13,483,4C(40%)-6C,342.0,0.017846132,34.377253515230116,30.318918,40.848118,11.428018333333602,1.0125587,1.0117599
13,483,4C(40%)-6C,343.0,0.017854165,34.39445983277585,30.418814,40.787636,11.43381666666634,1.0117599,1.0116653
13,483,4C(40%)-6C,344.0,0.017882921,34.470671774902996,30.203484,40.742401,11.421414999999978,1.0116653,1.0109223
13,483,4C(40%)-6C,345.0,0.017911129,34.45777399800664,30.277252,40.743698,11.443290000000465,1.0109223,1.0101593
13,483,4C(40%)-6C,346.0,0.017907456,34.54336081990841,30.72648,40.95314,11.379473333333348,1.0101593,1.009867
13,483,4C(40%)-6C,347.0,0.017941652,34.5419132076467,30.231281,40.763653,11.456429999999818,1.009867,1.0097733
13,483,4C(40%)-6C,348.0,0.01795347,34.477390440655775,30.206789,40.879456,11.389180000000245,1.0097733,1.0092958
13,483,4C(40%)-6C,349.0,0.017938254,34.411323072632996,30.333134,40.607006,11.408313333333354,1.0092958,1.0089742
13,483,4C(40%)-6C,350.0,0.017997347,34.26280363195809,29.921694,40.600788,11.413818333332893,1.0089742,1.0083488
13,483,4C(40%)-6C,351.0,0.018025082,34.3506993276763,29.97695,40.792976,11.505238333332818,1.0083488,1.0079097
13,483,4C(40%)-6C,352.0,0.017997764,34.49558983139533,30.028023,40.447777,11.405853333332924,1.0079097,1.0074328
13,483,4C(40%)-6C,353.0,0.018046089,34.37561439264614,30.101448,40.43301,11.44476666666645,1.0074328,1.0071901
13,483,4C(40%)-6C,354.0,0.018047884,34.396449960026196,30.180944,40.739571,11.53636833333391,1.0071901,1.0065073
13,483,4C(40%)-6C,355.0,0.018001668,34.536254068152,30.154655,40.55196,11.534726666666877,1.0065073,1.0056814
13,483,4C(40%)-6C,356.0,0.01808827,34.344203823841106,30.035076,40.483227,11.48079166666721,1.0056814,1.0049702
