Repository: slreally/LSTM_Battery_RUL_Prediction_

# LSTM_Battery_RUL_Prediction_

## Data


07.01:

#### read_data.py
先用实验电池生命周期数据训练出一个基本模型，之后基于基本模型针对具体电池进行训练和测试？

File: data/2017_06_30_cell14_data.csv (part 1 of 2)
cell,cycle_life,charge_policy,cycle,IR,Tavg,Tmin,Tmax,chargetime,QD,lable
14,485,4C(4%)-4.85C,1.0,0.017321993,32.56972550965574,30.276701,36.516743,10.101920000000003,1.0742625,1.0780684
14,485,4C(4%)-4.85C,2.0,0.017164165,32.737834790540525,30.260298,36.669384,10.097735000000103,1.0780684,1.0795292
14,485,4C(4%)-4.85C,3.0,0.01713492,32.8198711212375,30.284172,36.840355,10.097301666666802,1.0795292,1.0802991
14,485,4C(4%)-4.85C,4.0,0.017068928,32.850310163299675,30.500856,36.718014,10.18085666666666,1.0802991,1.0808921
14,485,4C(4%)-4.85C,5.0,0.01703733,32.88824874358975,30.442595,36.676216,10.097654999999941,1.0808921,1.0810262
14,485,4C(4%)-4.85C,6.0,0.017053572,32.77665176505008,30.24452,36.692894,10.097496666666606,1.0810262,1.0812427
14,485,4C(4%)-4.85C,7.0,0.017023293,32.71398712995778,30.276802,36.700317,10.18104666666671,1.0812427,1.0814323
14,485,4C(4%)-4.85C,8.0,0.016993327,32.74712415538836,30.150194,36.639381,10.097241666666621,1.0814323,1.0815797
14,485,4C(4%)-4.85C,9.0,0.017013658,32.665581994166736,30.15999,36.687702,10.180708333333314,1.0815797,1.0816983
14,485,4C(4%)-4.85C,10.0,0.01698911,32.72123708226229,30.278664,36.777451,10.097123333333245,1.0816983,1.0817382
14,485,4C(4%)-4.85C,11.0,0.0170078,32.70853732405884,30.061621,36.619129,10.097423333333184,1.0817382,1.0819414
14,485,4C(4%)-4.85C,12.0,0.017005382,32.65242569404863,29.890366,36.530548,10.18081999999995,1.0819414,1.0821275
14,485,4C(4%)-4.85C,13.0,0.016993439,32.76187905192631,30.204782,36.890717,10.097563333333285,1.0821275,1.0821843
14,485,4C(4%)-4.85C,14.0,0.016983068,32.80551084292754,30.235865,36.846584,10.097816666666768,1.0821843,1.0823216
14,485,4C(4%)-4.85C,15.0,0.016975058,32.80212403293932,30.222317,36.827274,10.09734833333326,1.0823216,1.0824696
14,485,4C(4%)-4.85C,16.0,0.016949207,32.888037504230205,30.237906,36.901314,10.18106833333295,1.0824696,1.0824069
14,485,4C(4%)-4.85C,17.0,0.016976211,32.84809524665558,30.249338,36.863316,10.097523333333568,1.0824069,1.0825158
14,485,4C(4%)-4.85C,18.0,0.016964562,32.85033375836126,30.29649,37.052044,10.180738333333284,1.0825158,1.0825363
14,485,4C(4%)-4.85C,19.0,0.016895344,32.87564569307758,30.363997,36.896061,10.181016666666741,1.0825363,1.0825062
14,485,4C(4%)-4.85C,20.0,0.01696812,32.83265103666658,30.267216,36.956627,10.097588333333745,1.0825062,1.0825186
14,485,4C(4%)-4.85C,21.0,0.01693619,32.861932706666686,30.421757,36.931515,10.09756833333328,1.0825186,1.0826085
14,485,4C(4%)-4.85C,22.0,0.016896341,32.865132612711854,30.450575,36.967319,10.097336666666767,1.0826085,1.0824755
14,485,4C(4%)-4.85C,23.0,0.016965626,32.798110768342816,30.257217,36.846111,10.180900000000353,1.0824755,1.0824583
14,485,4C(4%)-4.85C,24.0,0.01696099,32.75320130756449,30.208363,36.683704,10.181243333333502,1.0824583,1.0825022
14,485,4C(4%)-4.85C,25.0,0.016974458,32.73764073604056,30.165785,36.687355,10.09723166666663,1.0825022,1.0825368
14,485,4C(4%)-4.85C,26.0,0.016988628,32.69098647952216,30.171572,36.817005,10.180616666666658,1.0825368,1.0825872
14,485,4C(4%)-4.85C,27.0,0.016980378,32.75254197783459,30.239079,36.690609,10.18069833333381,1.0825872,1.0826246
14,485,4C(4%)-4.85C,28.0,0.016948286,32.82160439515457,30.250912,36.868225,10.180445000000084,1.0826246,1.0826403
14,485,4C(4%)-4.85C,29.0,0.016961608,32.93511045811961,30.404612,37.002007,10.180816666666457,1.0826403,1.0826117
14,485,4C(4%)-4.85C,30.0,0.016951352,32.87285234716343,30.442781,36.967384,10.097938333333392,1.0826117,1.082634
14,485,4C(4%)-4.85C,31.0,0.016984753,32.755864715488215,30.219879,36.845558,10.09720166666666,1.082634,1.0826727
14,485,4C(4%)-4.85C,32.0,0.017005483,32.75216344620514,30.091724,36.944935,10.097233333333376,1.0826727,1.0827307
14,485,4C(4%)-4.85C,33.0,0.016982958,32.77334472104823,30.159004,37.01799,10.180761666666756,1.0827307,1.0826714
14,485,4C(4%)-4.85C,34.0,0.01701986,32.74080891101702,30.019932,36.94899,10.18062833333291,1.0826714,1.082781
14,485,4C(4%)-4.85C,35.0,0.017000303,32.74455041602728,30.132122,37.137291,10.180608333333415,1.082781,1.0828366
14,485,4C(4%)-4.85C,36.0,0.016939862,32.768612417442846,30.086004,36.929237,10.097194999999678,1.0828366,1.08284
14,485,4C(4%)-4.85C,37.0,0.016993288,32.77670466836733,30.165955,37.11076,10.180543333333238,1.08284,1.0828562
14,485,4C(4%)-4.85C,38.0,0.016955657,32.868326846472975,30.408566,37.271114,10.180453333333329,1.0828562,1.0828831
14,485,4C(4%)-4.85C,39.0,0.016920898,32.93172322890556,30.593193,37.145115,10.180510000000261,1.0828831,1.0828115
14,485,4C(4%)-4.85C,40.0,0.016952721,32.828273166389344,30.374025,37.09354,10.097193333332932,1.0828115,1.0827968
14,485,4C(4%)-4.85C,41.0,0.01698567,32.89700320741998,30.24806,36.862984,10.180696666666579,1.0827968,1.0828509
14,485,4C(4%)-4.85C,42.0,0.016985379,32.89417316016953,30.301748,37.087017,10.09707833333329,1.0828509,1.0828421
14,485,4C(4%)-4.85C,43.0,0.016994087,32.8637546750842,30.230961,37.161972,10.097188333333179,1.0828421,1.082875
14,485,4C(4%)-4.85C,44.0,0.016981065,32.90013235814709,30.245874,37.34449,10.18049666666678,1.082875,1.0827385
14,485,4C(4%)-4.85C,45.0,0.016972568,32.911558308811,30.24918,37.330193,10.180578333333445,1.0827385,1.0827653
14,485,4C(4%)-4.85C,46.0,0.016977277,32.85486108192561,30.341616,37.346222,10.096793333333334,1.0827653,1.0826323
14,485,4C(4%)-4.85C,47.0,0.016950838,32.888901101244784,30.455553,37.527534,10.096950000000167,1.0826323,1.0826578
14,485,4C(4%)-4.85C,48.0,0.016975433,32.835150073728805,30.063868,37.207077,10.096949999999682,1.0826578,1.0825762
14,485,4C(4%)-4.85C,49.0,0.017016245,32.70919269204744,30.007433,37.169521,10.180593333333187,1.0825762,1.0826744
14,485,4C(4%)-4.85C,50.0,0.016994486,32.72567302388793,30.145628,37.144878,10.097368333332998,1.0826744,1.0826604
14,485,4C(4%)-4.85C,51.0,0.017020632,32.74443728260875,30.126024,37.110466,10.096913333333214,1.0826604,1.0826911
14,485,4C(4%)-4.85C,52.0,0.017028654,32.76089368479191,30.005783,37.207859,10.180656666666618,1.0826911,1.082759
14,485,4C(4%)-4.85C,53.0,0.017002057,32.898437167500006,30.344715,37.441929,10.096951666666428,1.082759,1.082597
14,485,4C(4%)-4.85C,54.0,0.0170196,32.852562693200646,30.226944,37.293304,10.097269999999359,1.082597,1.0825996
14,485,4C(4%)-4.85C,55.0,0.017012779,32.77905334098636,30.226881,37.243904,10.18081999999995,1.0825996,1.0826079
14,485,4C(4%)-4.85C,56.0,0.017005408,32.818930163006755,30.108232,37.235722,10.097375000000465,1.0826079,1.082495
14,485,4C(4%)-4.85C,57.0,0.01704004,32.791358641430996,30.02247,37.346569,10.097419999999692,1.082495,1.0825089
14,485,4C(4%)-4.85C,58.0,0.017024722,32.827005688190326,30.219954,37.544765,10.180796666666478,1.0825089,1.082489
14,485,4C(4%)-4.85C,59.0,0.016961271,32.82632355172409,30.263235,37.255241,10.180453333333329,1.082489,1.0824496
14,485,4C(4%)-4.85C,60.0,0.017036134,32.69819139336096,29.854347,37.177872,10.180551666666481,1.0824496,1.0824906
14,485,4C(4%)-4.85C,61.0,0.01702296,32.743469350334465,30.085783,37.373863,10.09708666666702,1.0824906,1.0825462
14,485,4C(4%)-4.85C,62.0,0.017005499,32.85364787913909,30.158941,37.347889,10.180666666666124,1.0825462,1.0824822
14,485,4C(4%)-4.85C,63.0,0.017047184,32.79381412520873,30.052784,37.435638,10.097275000000566,1.0824822,1.0824713
14,485,4C(4%)-4.85C,64.0,0.017025078,32.87739137985131,30.222723,37.661602,10.0973933333337,1.0824713,1.0823747
14,485,4C(4%)-4.85C,65.0,0.017018938,32.91880797152438,30.271378,37.470726,10.097231666666145,1.0823747,1.0823317
14,485,4C(4%)-4.85C,66.0,0.017021367,32.888601816120875,30.25034,37.468029,10.18056499999948,1.0823317,1.0823246
14,485,4C(4%)-4.85C,67.0,0.017014496,32.943868952775524,30.231087,37.57682,10.18062000000015,1.0823246,1.082257
14,485,4C(4%)-4.85C,68.0,0.017014496,32.935877647698746,30.263191,37.671391,10.180756666666662,1.082257,1.0822365
14,485,4C(4%)-4.85C,69.0,0.017042464,32.92752600082439,30.250643,37.655556,10.18082499999999,1.0822365,1.0822016
14,485,4C(4%)-4.85C,70.0,0.016999129,33.01611171641795,30.484541,37.632206,10.180971666666665,1.0822016,1.0820944
14,485,4C(4%)-4.85C,71.0,0.01703538,32.96171430620806,30.248043,37.590466,10.097293333333315,1.0820944,1.0820649
14,485,4C(4%)-4.85C,72.0,0.017028864,32.95205024396337,30.209047,37.659733,10.18128333333334,1.0820649,1.0821252
14,485,4C(4%)-4.85C,73.0,0.017036654,32.8198747739783,30.152342,37.492233,10.097976666666666,1.0821252,1.0820391
14,485,4C(4%)-4.85C,74.0,0.017044771,32.826083271573644,30.167757,37.461651,10.18115999999997,1.0820391,1.0820642
14,485,4C(4%)-4.85C,75.0,0.017049134,32.85225014854779,30.122833,37.516281,10.097470000000007,1.0820642,1.0820886
14,485,4C(4%)-4.85C,76.0,0.017055957,32.95383787720769,30.157803,37.470047,10.09745166666665,1.0820886,1.0819622
14,485,4C(4%)-4.85C,77.0,0.01705119,32.976876332504126,30.259226,37.579796,10.181286666666589,1.0819622,1.0819756
14,485,4C(4%)-4.85C,78.0,0.017058449,32.96640391210606,30.139267,37.795094,10.097350000000006,1.0819756,1.0819832
14,485,4C(4%)-4.85C,79.0,0.016973641,33.01668210318784,30.331982,37.659966,10.180643333333258,1.0819832,1.0818278
14,485,4C(4%)-4.85C,80.0,0.017049665,32.9311164236864,30.223534,37.720329,10.09732166666666,1.0818278,1.0817575
14,485,4C(4%)-4.85C,81.0,0.017011285,32.949597800833324,30.352701,37.741394,10.180614999999912,1.0817575,1.0816684
14,485,4C(4%)-4.85C,82.0,0.017022807,32.89469859710389,30.227468,37.687103,10.097498333333352,1.0816684,1.080424
14,485,4C(4%)-4.85C,83.0,0.01702887,32.93539982180633,30.180828,37.759193,10.09743166666667,1.080424,1.0815935
14,485,4C(4%)-4.85C,84.0,0.017027827,32.86517318469211,30.039793,37.611267,10.180684999999963,1.0815935,1.081609
14,485,4C(4%)-4.85C,85.0,0.017012836,32.98023113383206,30.307352,37.802948,10.097390000000086,1.081609,1.0815951
14,485,4C(4%)-4.85C,86.0,0.017025018,33.01160894472364,30.345463,37.702023,10.18062000000015,1.0815951,1.0816939
14,485,4C(4%)-4.85C,87.0,0.017057519,33.14643825547449,30.040615,38.206268,10.097111666666752,1.0816939,1.0815362
14,485,4C(4%)-4.85C,88.0,0.017021962,33.09501589614735,30.262642,37.908432,10.180755000000014,1.0815362,1.0814993
14,485,4C(4%)-4.85C,89.0,0.017021667,33.03777116805321,30.200567,38.09655,10.180548333333475,1.0814993,1.0813903
14,485,4C(4%)-4.85C,90.0,0.01695955,33.114363952341904,30.682474,38.046562,10.096855000000021,1.0813903,1.0813525
14,485,4C(4%)-4.85C,91.0,0.017000452,33.093071194979004,30.374943,37.99585,10.180538333333242,1.0813525,1.0812484
14,485,4C(4%)-4.85C,92.0,0.016998326,33.04848485345549,30.497623,37.775677,10.180548333333475,1.0812484,1.0812368
14,485,4C(4%)-4.85C,93.0,0.017070396,33.11268644509162,30.259171,37.87355,10.180341666666452,1.0812368,1.0811787
14,485,4C(4%)-4.85C,94.0,0.017040364,33.03442854058574,30.334316,37.916492,10.18085666666666,1.0811787,1.0811137
14,485,4C(4%)-4.85C,95.0,0.017043188,33.06272560521893,30.243305,38.026661,10.180646666666629,1.0811137,1.0810174
14,485,4C(4%)-4.85C,96.0,0.017069032,33.00402839490966,30.14711,37.854374,10.180593333333187,1.0810174,1.0809274
14,485,4C(4%)-4.85C,97.0,0.017069247,32.86464597658867,29.95878,37.720707,10.180418333333364,1.0809274,1.0809999
14,485,4C(4%)-4.85C,98.0,0.017080614,32.956099981848205,30.05665,38.058266,10.180579999999948,1.0809999,1.081044
14,485,4C(4%)-4.85C,99.0,0.016976003,33.05775202941177,30.227324,38.041321,10.180446666666588,1.081044,1.0809475
14,485,4C(4%)-4.85C,100.0,0.017031098,33.0986881176968,30.315882,38.17067,10.180656666666618,1.0809475,1.0808307
14,485,4C(4%)-4.85C,101.0,0.016985562,33.120274197829765,30.673773,38.114559,10.097736666666849,1.0808307,1.0807105
14,485,4C(4%)-4.85C,102.0,0.017026899,33.08874080314305,30.327633,37.995811,10.180753333333268,1.0807105,1.0806439
14,485,4C(4%)-4.85C,103.0,0.017055992,33.00417911794019,30.214819,37.971397,10.097373333333477,1.0806439,1.0806162
14,485,4C(4%)-4.85C,104.0,0.017062292,33.0214518238214,30.140495,38.255051,10.097166666666938,1.0806162,1.080529
14,485,4C(4%)-4.85C,105.0,0.017033214,33.03607022663357,30.106651,38.013565,10.097331666666529,1.080529,1.0805168
14,485,4C(4%)-4.85C,106.0,0.017050961,33.00161511685014,30.181633,38.113388,10.181328333333173,1.0805168,1.0803893
14,485,4C(4%)-4.85C,107.0,0.017021352,33.00395166973237,30.449028,38.165833,10.097471666666873,1.0803893,1.0803592
14,485,4C(4%)-4.85C,108.0,0.017044835,33.018237184654254,29.976568,38.022484,10.097363333333245,1.0803592,1.0802212
14,485,4C(4%)-4.85C,109.0,0.017042346,33.0875483425549,30.239323,38.273743,10.181174999999833,1.0802212,1.0803616
14,485,4C(4%)-4.85C,110.0,0.016994178,33.25106972580645,30.585712,38.510674,10.097563333333529,1.0803616,1.0802424
14,485,4C(4%)-4.85C,111.0,0.016999532,33.19906008168529,30.408009,38.294304,10.180480000000292,1.0802424,1.0801529
14,485,4C(4%)-4.85C,112.0,0.016998522,33.20298744042741,30.482029,38.072701,10.097413333333195,1.0801529,1.080254
14,485,4C(4%)-4.85C,113.0,0.017063072,33.276312508786624,30.272739,38.270515,10.180949999999818,1.080254,1.0800136
14,485,4C(4%)-4.85C,114.0,0.017041294,33.204233479797956,30.260593,38.215927,10.180633333333146,1.0800136,1.0800153
14,485,4C(4%)-4.85C,115.0,0.017024711,33.1807874646552,30.260311,38.584816,10.180136666666659,1.0800153,1.0798434
14,485,4C(4%)-4.85C,116.0,0.016939564,33.21331352631582,30.478085,38.366451,10.097421666666438,1.0798434,1.0797321
14,485,4C(4%)-4.85C,117.0,0.017016668,33.142580405748106,30.319733,38.333992,10.180885000000126,1.0797321,1.0796044
14,485,4C(4%)-4.85C,118.0,0.017023353,33.14900820340422,30.363758,38.20826,10.097169999999945,1.0796044,1.0795935
14,485,4C(4%)-4.85C,119.0,0.017032458,33.17484135383318,30.22242,38.270557,10.097138333333229,1.0795935,1.0794284
14,485,4C(4%)-4.85C,120.0,0.017043697,33.10957233277022,30.168331,38.234127,10.180659999999625,1.0794284,1.0793546
14,485,4C(4%)-4.85C,121.0,0.017039614,32.998781073355794,30.065578,38.316528,10.097751666666591,1.0793546,1.0792495
14,485,4C(4%)-4.85C,122.0,0.017023375,33.037968526578005,30.139206,38.218513,10.180483333333298,1.0792495,1.0792037
14,485,4C(4%)-4.85C,123.0,0.017054509,33.106991745874666,30.145815,38.370617,10.180619999999665,1.0792037,1.0791898
14,485,4C(4%)-4.85C,124.0,0.017032083,33.16523860621328,30.330023,38.580276,10.097513333333094,1.0791898,1.0790881
14,485,4C(4%)-4.85C,125.0,0.017034216,33.21021845075125,30.285545,38.464825,10.097305000000052,1.0790881,1.0789484
14,485,4C(4%)-4.85C,126.0,0.017016986,33.1873383237043,30.325136,38.549503,10.09747333333362,1.0789484,1.0788019
14,485,4C(4%)-4.85C,127.0,0.016995687,33.11846999834857,30.477264,38.419128,10.097166666666453,1.0788019,1.0787485
14,485,4C(4%)-4.85C,128.0,0.017041344,33.06896091238426,30.266565,38.277504,10.09734166666652,1.0787485,1.0786777
14,485,4C(4%)-4.85C,129.0,0.017058412,33.06222218282319,30.18878,38.249847,10.180696666667064,1.0786777,1.078662
14,485,4C(4%)-4.85C,130.0,0.017065844,33.14862010804027,30.164579,38.339741,10.097338333333028,1.078662,1.0786076
14,485,4C(4%)-4.85C,131.0,0.017069913,33.13113065137612,30.071032,38.391369,10.180748333333273,1.0786076,1.0785902
14,485,4C(4%)-4.85C,132.0,0.017033046,33.09203822516559,29.941998,38.485844,10.180805000000207,1.0785902,1.0784994
14,485,4C(4%)-4.85C,133.0,0.017040808,33.16647250803047,30.294918,38.377911,10.097510000000087,1.0784994,1.0783854
14,485,4C(4%)-4.85C,134.0,0.01706142,33.18099156182563,30.185539,38.468357,10.181154999999853,1.0783854,1.0783957
14,485,4C(4%)-4.85C,135.0,0.017037675,33.26468649662735,30.325315,38.863167,10.097325000000032,1.0783957,1.0783725
14,485,4C(4%)-4.85C,136.0,0.016921217,33.300198580483695,30.404947,38.622368,10.181984999999987,1.0783725,1.0781245
14,485,4C(4%)-4.85C,137.0,0.017018426,33.23525519983353,30.351177,38.589653,10.098295000000023,1.0781245,1.0779803
14,485,4C(4%)-4.85C,138.0,0.01700837,33.1927981000834,30.413929,38.427864,10.099263333333754,1.0779803,1.0779548
14,485,4C(4%)-4.85C,139.0,0.017024321,33.2194714598663,30.28438,38.508621,10.183563333333586,1.0779548,1.0778276
14,485,4C(4%)-4.85C,140.0,0.017022995,33.20816962407868,30.273727,38.526211,10.183014999999918,1.0778276,1.0777694
14,485,4C(4%)-4.85C,141.0,0.017043469,33.257946932716585,30.151093,38.536194,10.100564999999673,1.0777694,1.0776696
14,485,4C(4%)-4.85C,142.0,0.017017439,33.20600209083266,30.227312,38.573997,10.100239999999758,1.0776696,1.0775299
14,485,4C(4%)-4.85C,143.0,0.017035004,33.18153809578856,30.210945,38.487431,10.10127166666692,1.0775299,1.0774852
14,485,4C(4%)-4.85C,144.0,0.017041318,33.22518349628411,30.290764,38.665672,10.102548333333107,1.0774852,1.0773435
14,485,4C(4%)-4.85C,145.0,0.017053751,33.15387466500423,29.990791,38.491726,10.101923333332525,1.0773435,1.0772358
14,485,4C(4%)-4.85C,146.0,0.017048711,33.14816746975978,30.199474,38.703094,10.185884999999931,1.0772358,1.0771662
14,485,4C(4%)-4.85C,147.0,0.017011646,33.21778538916253,30.507986,38.816925,10.185298333333533,1.0771662,1.0770481
14,485,4C(4%)-4.85C,148.0,0.017043062,33.195543638704336,30.192947,38.637321,10.18633166666647,1.0770481,1.0769339
14,485,4C(4%)-4.85C,149.0,0.017019654,33.27048753953872,30.394285,38.90057,10.102951666667165,1.0769339,1.076826
14,485,4C(4%)-4.85C,150.0,0.017000439,33.290569082775924,30.20162,38.698891,10.104163333333174,1.076826,1.0766736
14,485,4C(4%)-4.85C,151.0,0.017061161,33.18430529648232,30.136656,38.539455,10.187996666666974,1.0766736,1.0767173
14,485,4C(4%)-4.85C,152.0,0.017065845,33.173463075833276,30.082266,38.833248,10.187423333333573,1.0767173,1.0765698
14,485,4C(4%)-4.85C,153.0,0.016983515,33.18955522035332,30.269924,38.638824,10.103673333333184,1.0765698,1.0764135
14,485,4C(4%)-4.85C,154.0,0.017049389,33.136970474422476,30.127384,38.716446,10.105805000000206,1.0764135,1.0763398
14,485,4C(4%)-4.85C,155.0,0.01703044,33.17634865465204,30.302053,38.875023,10.10555666666672,1.0763398,1.0762719
14,485,4C(4%)-4.85C,156.0,0.017015873,33.16765649792187,29.978317,38.605267,10.188979999999477,1.0762719,1.0762403
14,485,4C(4%)-4.85C,157.0,0.01704278,33.205011400505846,30.184769,38.806084,10.190241666665921,1.0762403,1.0760955
14,485,4C(4%)-4.85C,158.0,0.017010145,33.262740459437,30.428377,38.883469,10.107171666666789,1.0760955,1.0760584
14,485,4C(4%)-4.85C,159.0,0.016994478,33.32708526810991,30.357143,38.85165,10.107654999999795,1.0760584,1.0758541
14,485,4C(4%)-4.85C,160.0,0.017026655,33.3128947558333,30.297354,38.780342,10.191695000000376,1.0758541,1.0757022
14,485,4C(4%)-4.85C,161.0,0.017050816,33.2397149456976,30.278006,38.916145,10.109460000000157,1.0757022,1.0756359
14,485,4C(4%)-4.85C,162.0,0.017038755,33.28915554728036,30.130623,38.809349,10.108224999999704,1.0756359,1.0755491
14,485,4C(4%)-4.85C,163.0,0.017019136,33.29792491583335,30.221107,38.913372,10.192961666666088,1.0755491,1.0753953
14,485,4C(4%)-4.85C,164.0,0.01699708,33.32161497440122,30.32497,38.937225,10.10971333333291,1.0753953,1.0752655
14,485,4C(4%)-4.85C,165.0,0.01701849,33.237609577629414,30.124613,38.857029,10.110238333332624,1.0752655,1.0751731
14,485,4C(4%)-4.85C,166.0,0.017023824,33.2897098636741,30.26368,38.976055,10.110331666666509,1.0751731,1.0750248
14,485,4C(4%)-4.85C,167.0,0.016983917,33.29158115656568,30.44355,39.027596,10.195813333333353,1.0750248,1.074872
14,485,4C(4%)-4.85C,168.0,0.01703468,33.19950471682162,30.041784,38.827412,10.111854999999439,1.074872,1.0747412
14,485,4C(4%)-4.85C,169.0,0.017017754,33.11005449270391,30.222034,38.952919,10.111854999999439,1.0747412,1.0746664
14,485,4C(4%)-4.85C,170.0,0.016989982,33.331690542571,30.31135,38.874615,10.113508333333334,1.0746664,1.0745023
14,485,4C(4%)-4.85C,171.0,0.017034963,33.27329716555751,30.159563,38.880768,10.197253333333325,1.0745023,1.074403
14,485,4C(4%)-4.85C,172.0,0.017042067,33.247239531358844,30.249807,38.691494,10.197931666666651,1.074403,1.0743126
14,485,4C(4%)-4.85C,173.0,0.017007155,33.41457268581079,30.430349,39.078327,10.11547166666669,1.0743126,1.0741377
14,485,4C(4%)-4.85C,174.0,0.017016523,33.40398398205128,30.323862,38.8862,10.197816666666647,1.0741377,1.0739887
14,485,4C(4%)-4.85C,175.0,0.017030401,33.288897640826896,30.314837,38.663872,10.116100000000007,1.0739887,1.0739206
14,485,4C(4%)-4.85C,176.0,0.017029174,33.371627210792646,30.198353,38.885979,10.115513333333304,1.0739206,1.0738138
14,485,4C(4%)-4.85C,177.0,0.017053973,33.25211266861911,30.106007,38.825241,10.116825000000002,1.0738138,1.0737134
14,485,4C(4%)-4.85C,178.0,0.017040079,33.29214938242885,30.135223,38.97522,10.117006666666688,1.0737134,1.0735008
14,485,4C(4%)-4.85C,179.0,0.017010957,33.28038309467457,30.185144,39.019684,10.117601666666694,1.0735008,1.0734012
14,485,4C(4%)-4.85C,180.0,0.017022947,33.21903617785244,30.206955,38.837868,10.201190000000013,1.0734012,1.0732137
14,485,4C(4%)-4.85C,181.0,0.017002296,33.318273148086476,30.341562,38.974548,10.119271666666707,1.0732137,1.0731753
14,485,4C(4%)-4.85C,182.0,0.017012583,33.414210441590654,30.225544,39.029358,10.118631666666625,1.0731753,1.0730489
14,485,4C(4%)-4.85C,183.0,0.017010532,33.376977144434974,30.300154,38.859459,10.119114999999995,1.0730489,1.0729859
14,485,4C(4%)-4.85C,184.0,0.01705021,33.42323422776389,30.031527,39.02792,10.20298166666665,1.0729859,1.0727775
14,485,4C(4%)-4.85C,185.0,0.017024189,33.456494208578654,30.333973,39.043385,10.120410000000023,1.0727775,1.0726391
14,485,4C(4%)-4.85C,186.0,0.017014198,33.41718879256208,30.365828,38.827232,10.120791666666628,1.0726391,1.0726646
14,485,4C(4%)-4.85C,187.0,0.017083071,33.46040712530917,30.199051,39.043221,10.12090500000001,1.0726646,1.0724638
14,485,4C(4%)-4.85C,188.0,0.017031688,33.441194984166735,30.214495,39.07782,10.121336666666805,1.0724638,1.072356
14,485,4C(4%)-4.85C,189.0,0.017043117,33.41587916182568,30.159678,39.048161,10.205236666666558,1.072356,1.0722122
14,485,4C(4%)-4.85C,190.0,0.017043492,33.40918351848665,30.313438,38.980713,10.122043333333325,1.0722122,1.0719817
14,485,4C(4%)-4.85C,191.0,0.017047396,33.326603355630844,30.261677,38.967327,10.207328333333377,1.0719817,1.0718499
14,485,4C(4%)-4.85C,192.0,0.017074002,33.36620475760128,30.034668,38.724655,10.207440000000013,1.0718499,1.071803
14,485,4C(4%)-4.85C,193.0,0.017044559,33.349939657499874,30.153893,38.974655,10.122223333333386,1.071803,1.0716212
14,485,4C(4%)-4.85C,194.0,0.01706798,33.29801298309371,30.052059,38.966076,10.208371666666547,1.0716212,1.0715684
14,485,4C(4%)-4.85C,195.0,0.017054047,33.32550162114903,30.076073,39.19978,10.207526666666672,1.0715684,1.0714369
14,485,4C(4%)-4.85C,196.0,0.01704357,33.384816488852174,30.196728,39.019966,10.20867833333347,1.0714369,1.0712824
14,485,4C(4%)-4.85C,197.0,0.017045451,33.408409482008324,30.276913,39.05946,10.126355000000087,1.0712824,1.0711434
14,485,4C(4%)-4.85C,198.0,0.017048897,33.461106025811745,30.098082,38.992447,10.127540000000105,1.0711434,1.0709765
14,485,4C(4%)-4.85C,199.0,0.017045271,33.43599386460034,30.192852,38.996437,10.210109999999986,1.0709765,1.0708367
14,485,4C(4%)-4.85C,200.0,0.017063281,33.40394427569342,30.08778,38.950916,10.128416666666453,1.0708367,1.0707556
14,485,4C(4%)-4.85C,201.0,0.01707321,33.42172595652178,30.034845,39.043674,10.211000000000059,1.0707556,1.0705686
14,485,4C(4%)-4.85C,202.0,0.01708021,33.353585582572684,30.089905,38.916508,10.128833333333265,1.0705686,1.0704261
14,485,4C(4%)-4.85C,203.0,0.017087441,33.36810346771522,30.001102,39.012127,10.213496666666712,1.0704261,1.0703968
14,485,4C(4%)-4.85C,204.0,0.017081603,33.43226061069338,30.072784,39.082653,10.211576666666708,1.0703968,1.0701685
14,485,4C(4%)-4.85C,205.0,0.017051576,33.468940468566615,30.171413,39.240303,10.214764999999897,1.0701685,1.0700653
14,485,4C(4%)-4.85C,206.0,0.017031459,33.52186191996626,30.284975,39.325497,10.214588333333571,1.0700653,1.0699719
14,485,4C(4%)-4.85C,207.0,0.017041635,33.60599714393942,30.256523,39.276424,10.215891666666721,1.0699719,1.0697764
14,485,4C(4%)-4.85C,208.0,0.017064318,33.5031746001649,30.204021,39.138336,10.216325000000264,1.0697764,1.0696074
14,485,4C(4%)-4.85C,209.0,0.017069342,33.45050839429529,30.128834,39.288506,10.13379333333287,1.0696074,1.0695198
14,485,4C(4%)-4.85C,210.0,0.017001821,33.518209513403725,30.376951,39.358463,10.215200000000186,1.0695198,1.0693058
14,485,4C(4%)-4.85C,211.0,0.017034546,33.465615304455426,30.354103,39.292961,10.218564999999945,1.0693058,1.0691307
14,485,4C(4%)-4.85C,212.0,0.017043255,33.53002449999994,30.310587,39.03231,10.220658333333752,1.0691307,1.0690094
14,485,4C(4%)-4.85C,213.0,0.017061403,33.60975120181218,30.272631,39.191891,10.21922000000001,1.0690094,1.0687908
14,485,4C(4%)-4.85C,214.0,0.017069103,33.4380085193929,30.176006,39.085842,10.13805999999992,1.0687908,1.0687419
14,485,4C(4%)-4.85C,215.0,0.017083567,33.52086574325432,30.052,39.453552,10.13693000000009,1.0687419,1.0684845
14,485,4C(4%)-4.85C,216.0,0.01704864,33.45734584512903,30.123409,39.056095,10.139176666666753,1.0684845,1.0683445
14,485,4C(4%)-4.85C,217.0,0.017074972,33.344693117893044,30.043947,39.210011,10.14040166666673,1.0683445,1.0681851
14,485,4C(4%)-4.85C,218.0,0.017055944,33.463139903061226,30.138083,39.508617,10.223801666666501,1.0681851,1.0680569
14,485,4C(4%)-4.85C,219.0,0.017056759,33.51513657743003,30.067289,39.235588,10.223536666666526,1.0680569,1.0678872
14,485,4C(4%)-4.85C,220.0,0.017082347,33.498045117847994,30.084171,39.367538,10.225639999999839,1.0678872,1.0677162
14,485,4C(4%)-4.85C,221.0,0.017025901,33.60447308616407,30.35552,39.498787,10.224814999999944,1.0677162,1.0674845
14,485,4C(4%)-4.85C,222.0,0.017053908,33.60200255293156,30.308384,39.239201,10.228760000000086,1.0674845,1.0673448
14,485,4C(4%)-4.85C,223.0,0.017074117,33.54438615024639,30.09704,39.384296,10.22933666666698,1.0673448,1.0672438
14,485,4C(4%)-4.85C,224.0,0.017077185,33.579550573553675,30.284267,39.446339,10.228350000000015,1.0672438,1.0670271
14,485,4C(4%)-4.85C,225.0,0.017087754,33.490103720833304,30.141678,39.290169,10.147363333333244,1.0670271,1.0668516
14,485,4C(4%)-4.85C,226.0,0.017071955,33.496258348111674,30.228294,39.323021,10.2330833333331,1.0668516,1.0666876
14,485,4C(4%)-4.85C,227.0,0.01707343,33.478864516872434,30.32803,39.280243,10.15207666666635,1.0666876,1.0665252
14,485,4C(4%)-4.85C,228.0,0.017077746,33.46036390335795,30.220064,39.054474,10.236793333333237,1.0665252,1.0664331
14,485,4C(4%)-4.85C,229.0,0.017101429,33.5524575146105,30.111574,39.293613,10.154136666666696,1.0664331,1.066317
14,485,4C(4%)-4.85C,230.0,0.017057585,33.67925713628901,30.346664,39.481182,10.149125000000156,1.066317,1.0660623
14,485,4C(4%)-4.85C,231.0,0.017078325,33.6478040172273,30.283297,39.383396,10.23750999999999,1.0660623,1.0659685
14,485,4C(4%)-4.85C,232.0,0.017083984,33.63630713692951,30.225876,39.441875,10.2388533333331,1.0659685,1.0658046
14,485,4C(4%)-4.85C,233.0,0.017078603,33.63752084934857,30.286728,39.351189,10.238123333333352,1.0658046,1.0655925
14,485,4C(4%)-4.85C,234.0,0.017098501,33.65243290472308,30.075708,39.461987,10.157683333333503,1.0655925,1.0654545
14,485,4C(4%)-4.85C,235.0,0.017077336,33.70335140112539,30.176088,39.969872,10.238270000000194,1.0654545,1.0651597
14,485,4C(4%)-4.85C,236.0,0.017048433,33.67994488461553,30.258362,39.488667,10.156966666666268,1.0651597,1.0649495
14,485,4C(4%)-4.85C,237.0,0.017073104,33.677232325962336,30.40074,39.565727,10.24430999999992,1.0649495,1.0646759
14,485,4C(4%)-4.85C,238.0,0.017052796,33.65438736097564,30.432037,39.453342,10.164833333333567,1.0646759,1.0645589
14,485,4C(4%)-4.85C,239.0,0.017091034,33.57157246568632,30.152548,39.318836,10.24703833333333,1.0645589,1.0643971
14,485,4C(4%)-4.85C,240.0,0.017118771,33.52767367726554,30.029018,39.394184,10.249085000000196,1.0643971,1.0642674
14,485,4C(4%)-4.85C,241.0,0.017112002,33.52036616853024,30.082731,39.48489,10.250793333333664,1.0642674,1.063965
14,485,4C(4%)-4.85C,242.0,0.017105496,33.479213349644965,30.046329,39.482876,10.167769999999534,1.063965,1.0638359
14,485,4C(4%)-4.85C,243.0,0.017078832,33.55439265596707,30.300442,39.61182,10.251635000000048,1.0638359,1.0636785
14,485,4C(4%)-4.85C,244.0,0.017055001,33.625414004003346,30.368181,39.471367,10.171656666665998,1.0636785,1.0634819
14,485,4C(4%)-4.85C,245.0,0.017107546,33.67356954434501,30.262642,39.5541,10.255206666666588,1.0634819,1.0632826
14,485,4C(4%)-4.85C,246.0,0.017117392,33.707527583402594,30.154457,39.505379,10.255965000000044,1.0632826,1.0631499
14,485,4C(4%)-4.85C,247.0,0.017065525,33.6574970211382,30.293406,39.601864,10.170449999999255,1.0631499,1.0597343
14,485,4C(4%)-4.85C,248.0,0.018884791,33.288776680255744,29.686678,39.669495,10.175443333334018,1.0597343,1.0604701
14,485,4C(4%)-4.85C,249.0,0.017037766,33.71375100735301,30.406071,39.774837,10.18469000000041,1.0604701,1.0608113
14,485,4C(4%)-4.85C,250.0,0.017001877,33.71600734609132,30.295624,39.458565,10.182675000000746,1.0608113,1.061022
14,485,4C(4%)-4.85C,251.0,0.017048864,33.71245212748998,30.325451,39.580841,10.181038333333952,1.061022,1.0610681
14,485,4C(4%)-4.85C,252.0,0.017031785,33.737151652665695,30.435879,39.545116,10.264124999999574,1.0610681,1.0610719
14,485,4C(4%)-4.85C,253.0,0.016975747,33.71777528861783,30.327415,39.606236,10.184716666666402,1.0610719,1.060992
14,485,4C(4%)-4.85C,254.0,0.017067835,33.64166859282871,30.22279,39.680763,10.264893333332536,1.060992,1.0608735
14,485,4C(4%)-4.85C,255.0,0.017031126,33.65027030341539,30.448864,39.748486,10.26586000000049,1.0608735,1.0607506
14,485,4C(4%)-4.85C,256.0,0.017060403,33.68920635667754,30.237576,39.560535,10.185508333332837,1.0607506,1.0605888
14,485,4C(4%)-4.85C,257.0,0.017087193,33.524141372660836,30.160856,39.377304,10.270345000000088,1.0605888,1.0605105
14,485,4C(4%)-4.85C,258.0,0.017077003,33.55807131591638,30.242668,39.780418,10.272316666666303,1.0605105,1.0604672
14,485,4C(4%)-4.85C,259.0,0.017062023,33.545485470445364,30.118332,39.473217,10.273741666667046,1.0604672,1.060359
14,485,4C(4%)-4.85C,260.0,0.017087761,33.60612571932637,30.120647,39.600578,10.272379999999734,1.060359,1.0601951
14,485,4C(4%)-4.85C,261.0,0.017061854,33.69309017127076,30.462357,39.624462,10.188753333332716,1.0601951,1.0600407
14,485,4C(4%)-4.85C,262.0,0.017092764,33.68077312570507,30.143843,39.493492,10.275581666667131,1.0600407,1.0598683
14,485,4C(4%)-4.85C,263.0,0.017114751,33.64564880925777,30.124815,39.622341,10.277010000000397,1.0598683,1.0597339
14,485,4C(4%)-4.85C,264.0,0.017092677,33.74433974817224,30.381838,39.740318,10.275236666667237,1.0597339,1.0595093
14,485,4C(4%)-4.85C,265.0,0.017097926,33.655622643770045,30.074358,39.493668,10.19593833333347,1.0595093,1.0593609
14,485,4C(4%)-4.85C,266.0,0.017107103,33.706229166932836,30.159525,39.707222,10.196218333333187,1.0593609,1.05916
14,485,4C(4%)-4.85C,267.0,0.017075133,33.64095932800003,30.147713,39.524292,10.281786666666934,1.05916,1.0590054
14,485,4C(4%)-4.85C,268.0,0.017114958,33.48290748139345,29.998472,39.413483,10.28591333333364,1.0590054,1.0588949
14,485,4C(4%)-4.85C,269.0,0.017118732,33.71847528710463,30.176981,39.853882,10.284898333333937,1.0588949,1.0587308
14,485,4C(4%)-4.85C,270.0,0.017034242,33.72673655599678,30.220366,39.678776,10.28696166666729,1.0587308,1.0585206
14,485,4C(4%)-4.85C,271.0,0.017118266,33.751690709265226,30.241796,39.666908,10.288651666667041,1.0585206,1.0583559
14,485,4C(4%)-4.85C,272.0,0.017113056,33.71600889204094,30.239899,39.905029,10.288511666667182,1.0583559,1.0581886
14,485,4C(4%)-4.85C,273.0,0.017085582,33.819262253184775,30.250166,39.773468,10.290220000000167,1.0581886,1.0579898
14,485,4C(4%)-4.85C,274.0,0.017121917,33.774598305900575,30.250664,39.675533,10.294496666667207,1.0579898,1.0578043
14,485,4C(4%)-4.85C,275.0,0.017121917,33.79822964616606,30.219332,40.196651,10.294270000000001,1.0578043,1.0576187
14,485,4C(4%)-4.85C,276.0,0.017095014,33.820430181176455,30.192154,39.805077,10.292096666666673,1.0576187,1.05743
14,485,4C(4%)-4.85C,277.0,0.017126989,33.8566948456058,30.114065,39.932549,10.213264999999986,1.05743,1.0571841
14,485,4C(4%)-4.85C,278.0,0.017073575,33.804412053083496,30.441,39.86834,10.298251666666662,1.0571841,1.0569342
14,485,4C(4%)-4.85C,279.0,0.017115934,33.77234577351101,30.246071,39.752357,10.302800000000024,1.0569342,1.056712
14,485,4C(4%)-4.85C,280.0,0.017126989,33.660885278129925,30.172289,39.650288,10.305416666666678,1.056712,1.0565293
14,485,4C(4%)-4.85C,281.0,0.01714097,33.67481212828688,30.145588,39.787899,10.30682999999996,1.0565293,1.0563456
14,485,4C(4%)-4.85C,282.0,0.017152701,33.650621468553524,29.992657,39.739033,10.307233333333352,1.0563456,1.0561749
14,485,4C(4%)-4.85C,283.0,0.017133193,33.72745680445155,30.184761,39.920116,10.224365000000034,1.0561749,1.0559763
14,485,4C(4%)-4.85C,284.0,0.017088575,33.77534127892242,30.379435,39.876236,10.312608333333385,1.0559763,1.0557506
14,485,4C(4%)-4.85C,285.0,0.017141426,33.76976448392147,30.323952,39.883163,10.313856666666712,1.0557506,1.0555037
14,485,4C(4%)-4.85C,286.0,0.017120065,33.78315237982669,30.469215,39.860027,10.315430000000076,1.0555037,1.0552872
14,485,4C(4%)-4.85C,287.0,0.017107176,33.80414794229255,30.210415,39.765091,10.235133333333335,1.0552872,1.0550553
14,485,4C(4%)-4.85C,288.0,0.017169476,33.75965534988363,30.157511,39.719707,10.319286666666692,1.0550553,1.0548987
14,485,4C(4%)-4.85C,289.0,0.017190753,33.78942615934067,30.08075,39.686897,10.320839999999952,1.0548987,1.0546204
14,485,4C(4%)-4.85C,290.0,0.017148148,33.74591280247871,30.230413,39.695152,10.325576666666771,1.0546204,1.0544125
14,485,4C(4%)-4.85C,291.0,0.017164316,33.74625709414546,30.176552,39.760334,10.242516666666658,1.0544125,1.0542041
14,485,4C(4%)-4.85C,292.0,0.017159261,33.7286879320843,30.075823,40.187469,10.243041666666734,1.0542041,1.0539503
14,485,4C(4%)-4.85C,293.0,0.017154511,33.846901584323,30.170813,39.783352,10.243043333333238,1.0539503,1.0537261
14,485,4C(4%)-4.85C,294.0,0.017180124,33.84662378736533,30.21833,39.859074,10.331218333333284,1.0537261,1.0534853
14,485,4C(4%)-4.85C,295.0,0.017158801,33.87207965443416,30.331213,40.155579,10.331670000000061,1.0534853,1.0532005
14,485,4C(4%)-4.85C,296.0,0.017156357,33.84843871925754,30.213247,39.982399,10.333618333333288,1.0532005,1.0529768
14,485,4C(4%)-4.85C,297.0,0.01718289,33.88011179999999,30.213736,40.163986,10.334016666666866,1.0529768,1.0527469
14,485,4C(4%)-4.85C,298.0,0.017135503,33.895556029225965,30.318027,39.996101,10.25379166666656,1.0527469,1.0524485
14,485,4C(4%)-4.85C,299.0,0.01719738,33.91659834247653,30.228931,39.945705,10.257693333333252,1.0524485,1.0522407
14,485,4C(4%)-4.85C,300.0,0.017185435,33.88178015244856,30.184927,40.088444,10.342828333333454,1.0522407,1.0519596
14,485,4C(4%)-4.85C,301.0,0.017152466,33.83994481461119,30.305849,39.910652,10.262253333333259,1.0519596,1.0516973
14,485,4C(4%)-4.85C,302.0,0.017201852,33.84478268250197,30.161907,39.951141,10.349856666666891,1.0516973,1.051456
14,485,4C(4%)-4.85C,303.0,0.017187916,33.8451843057915,30.312946,40.074684,10.351173333333282,1.051456,1.0511881
14,485,4C(4%)-4.85C,304.0,0.017189546,33.81003610689391,29.992815,39.775223,10.347933333333398,1.0511881,1.0508674
14,485,4C(4%)-4.85C,305.0,0.017246053,33.76294141245136,29.895346,39.695259,10.354950000000098,1.0508674,1.0506376
14,485,4C(4%)-4.85C,306.0,0.017247463,33.86459784846162,29.950468,39.892845,10.355986666666771,1.0506376,1.0503352
14,485,4C(4%)-4.85C,307.0,0.01721241,33.86108460522281,30.102121,39.81406,10.277428333333228,1.0503352,1.0500765
14,485,4C(4%)-4.85C,308.0,0.017227072,33.86518735262351,30.0853,39.89777,10.281524999999965,1.0500765,1.0498557
14,485,4C(4%)-4.85C,309.0,0.017249171,33.91140598380878,30.132761,40.106289,10.281563333333422,1.0498557,1.0491933
14,485,4C(4%)-4.85C,310.0,0.017237157,33.986265038125545,30.240635,39.808979,10.367433333333127,1.0491933,1.0491518
14,485,4C(4%)-4.85C,311.0,0.017260324,33.83187057318956,30.154078,39.745701,10.37638833333355,1.0491518,1.0489862
14,485,4C(4%)-4.85C,312.0,0.01728821,33.928720993028655,30.112499,39.995022,10.375566666666419,1.0489862,1.0486436
14,485,4C(4%)-4.85C,313.0,0.017255057,33.857020735294086,30.121061,39.911861,10.378483333333376,1.0486436,1.0484304
14,485,4C(4%)-4.85C,314.0,0.017273663,33.885069643835635,30.006666,40.050045,10.37778833333335,1.0484304,1.0481819
14,485,4C(4%)-4.85C,315.0,0.017248156,33.877232373549994,30.077045,39.920799,10.37814499999998,1.0481819,1.0478011
14,485,4C(4%)-4.85C,316.0,0.017277412,33.79198183307692,29.890553,39.74025,10.388666666666298,1.0478011,1.0476091
14,485,4C(4%)-4.85C,317.0,0.017290922,33.86316457383331,30.010256,40.149342,10.386376666666669,1.0476091,1.0473319
14,485,4C(4%)-4.85C,318.0,0.01723209,33.98572707016193,30.249418,40.056889,10.384738333333614,1.0473319,1.0469724
14,485,4C(4%)-4.85C,319.0,0.017278545,33.95728413875973,30.14679,39.925812,10.393756666666498,1.0469724,1.0467204
14,485,4C(4%)-4.85C,320.0,0.017312666,33.96424228807205,30.052324,40.147511,10.312016666666507,1.0467204,1.0463402
14,485,4C(4%)-4.85C,321.0,0.017295184,33.987050558086516,30.257021,39.889259,10.399284999999994,1.0463402,1.0459909
14,485,4C(4%)-4.85C,322.0,0.01731028,33.956054996948914,30.160179,39.859638,10.409043333333102,1.0459909,1.0457286
14,485,4C(4%)-4.85C,323.0,0.017341038,33.88172082442746,29.959143,40.169521,10.407336666666378,1.0457286,1.0453357
14,485,4C(4%)-4.85C,324.0,0.017296206,33.94453259984693,30.146587,39.940468,10.324348333333425,1.0453357,1.0449939
14,485,4C(4%)-4.85C,325.0,0.017322868,33.865856772552235,30.052269,39.936653,10.416800000000027,1.0449939,1.0446949
14,485,4C(4%)-4.85C,326.0,0.017326752,33.94464236452093,30.121105,39.965946,10.33344999999972,1.0446949,1.0442811
14,485,4C(4%)-4.85C,327.0,0.017324146,34.00061290573147,30.368193,40.005623,10.423510000000048,1.0442811,1.0438895
14,485,4C(4%)-4.85C,328.0,0.017345235,33.9387333069153,30.199156,39.663803,10.429108333333472,1.0438895,1.0436629
14,485,4C(4%)-4.85C,329.0,0.017376686,33.89537361416727,30.151123,39.974968,10.34873833333307,1.0436629,1.0432413
14,485,4C(4%)-4.85C,330.0,0.017333919,33.84714141762452,30.065468,39.860561,10.432953333333232,1.0432413,1.0429333
14,485,4C(4%)-4.85C,331.0,0.017357554,33.95867859157088,30.090073,39.859814,10.35447000000034,1.0429333,1.0426013
14,485,4C(4%)-4.85C,332.0,0.017376633,34.03248558841465,30.387602,40.044857,10.434936666666665,1.0426013,1.04217
14,485,4C(4%)-4.85C,333.0,0.017318072,33.972258658778635,30.458536,40.092888,10.365073333333324,1.04217,1.0417428
14,485,4C(4%)-4.85C,334.0,0.017317545,33.956285503799435,30.281403,39.834393,10.454223333333115,1.0417428,1.0414252
14,485,4C(4%)-4.85C,335.0,0.017351458,33.93108142201835,30.205265,40.032528,10.369013333333715,1.0414252,1.0410687
14,485,4C(4%)-4.85C,336.0,0.017350918,33.92538770114075,30.187084,39.967785,10.374538333333232,1.0410687,1.0406762
14,485,4C(4%)-4.85C,337.0,0.017345008,33.85989854141094,30.286606,40.017685,10.46298,1.0406762,1.0403298
14,485,4C(4%)-4.85C,338.0,0.017338719,33.88924530038311,30.138474,39.989574,10.462821666666423,1.0403298,1.0399283
14,485,4C(4%)-4.85C,339.0,0.017389609,33.87276905725193,30.215467,40.007259,10.469503333333705,1.0399283,1.0395713
14,485,4C(4%)-4.85C,340.0,0.017380713,33.82007289699255,30.036064,39.839291,10.473670000000372,1.0395713,1.0392594
14,485,4C(4%)-4.85C,341.0,0.017372601,33.905024497695834,30.167898,40.183933,10.473323333333246,1.0392594,1.0388601
14,485,4C(4%)-4.85C,342.0,0.017353039,33.95757990007517,30.33559,40.157883,10.47786833333327,1.0388601,1.0384791
14,485,4C(4%)-4.85C,343.0,0.017359691,34.06718393014423,30.366419,40.325012,10.487655000000085,1.0384791,1.0381172
14,485,4C(4%)-4.85C,344.0,0.017365448,33.99636927744369,30.250584,40.475552,10.483843333333304,1.0381172,1.0376815
14,485,4C(4%)-4.85C,345.0,0.017345665,34.03650116976919,30.253281,40.526478,10.486611666666674,1.0376815,1.0371014
14,485,4C(4%)-4.85C,346.0,0.017342201,34.00518075734734,30.278717,40.214882,10.410466666666617,1.0371014,1.0363451
14,485,4C(4%)-4.85C,347.0,0.01741064,34.040237469248304,30.363237,40.306007,10.415030000000359,1.0363451,1.0364318
14,485,4C(4%)-4.85C,348.0,0.017400205,34.02254629530193,30.366327,40.257965,10.505218333333808,1.0364318,1.0361401
14,485,4C(4%)-4.85C,349.0,0.01733486,34.10615499852069,30.302193,40.315701,10.430805000000207,1.0361401,1.0356296
