Repository: slreally/LSTM_Battery_RUL_Prediction_

# LSTM_Battery_RUL_Prediction_

## Data


07.01:

#### read_data.py
先用实验电池生命周期数据训练出一个基本模型，之后基于基本模型针对具体电池进行训练和测试？

File: data/2017_06_30_cell15_data.csv
cell,cycle_life,charge_policy,cycle,IR,Tavg,Tmin,Tmax,chargetime,QD,lable
15,209,80%)-4C,1.0,0.016711526,30.228737149489344,29.323576,31.702265,12.295643333333343,0.97206396,0.9716751
15,209,80%)-4C,2.0,0.01694184,29.920580993230143,28.771191,31.388256,12.313733333333342,0.9716751,0.97047353
15,209,80%)-4C,3.0,0.016848978,29.780645760121473,28.102959,31.566097,12.227599999999985,0.97047353,0.97087568
15,209,80%)-4C,4.0,0.016517298,30.286040899702027,29.080906,32.309261,12.19099499999999,0.97087568,0.97007704
15,209,80%)-4C,5.0,0.016813086,30.071343243830167,29.321938,31.064802,12.302570000000014,0.97007704,0.96937793
15,209,80%)-4C,6.0,0.016860506,29.752165579545434,28.835979,30.718166,12.232783333333343,0.96937793,0.96829432
15,209,80%)-4C,7.0,0.016873298,30.194180619999955,28.974571,32.044243,12.241105000000001,0.96829432,0.96825075
15,209,80%)-4C,8.0,0.016689295,30.3744178227092,28.973061,31.641193,12.219638333333267,0.96825075,0.96712035
15,209,80%)-4C,9.0,0.016683538,30.02636513502536,29.113258,31.209009,12.225859999999981,0.96712035,0.96633095
15,209,80%)-4C,10.0,0.016716938,29.81607584374997,28.544607,31.133474,12.23111000000002,0.96633095,0.96665663
15,209,80%)-4C,11.0,0.016599366,30.958595251221883,28.615162,34.263924,12.4500933333334,0.96665663,0.96525216
15,209,80%)-4C,12.0,0.016752237,30.71043173993802,29.293859,32.292381,12.241989999999957,0.96525216,0.96481347
15,209,80%)-4C,13.0,0.016773112,30.332019457782323,28.572426,32.461243,12.342030000000038,0.96481347,0.96401888
15,209,80%)-4C,14.0,0.01660775,30.17473189878544,27.744801,32.694458,12.32487666666663,0.96401888,0.96377099
15,209,80%)-4C,15.0,0.016435701,30.921912543121156,29.4,33.006184,12.273651666666654,0.96377099,0.96343994
15,209,80%)-4C,16.0,0.016707756,30.58142571387013,29.020517,32.154926,12.393015000000014,0.96343994,0.96278155
15,209,80%)-4C,17.0,0.01699242,30.659256906504023,28.312033,33.836586,12.287830000000032,0.96278155,0.96169853
15,209,80%)-4C,18.0,0.016841749,30.73039881458328,28.29763,33.499561,12.293328333333436,0.96169853,0.96150035
15,209,80%)-4C,19.0,0.016517185,30.60948998345401,29.013966,32.680836,12.2779050000001,0.96150035,0.96043062
15,209,80%)-4C,20.0,0.016746206,30.12908885496952,29.364561,31.170443,12.263226666666743,0.96043062,0.95908165
15,209,80%)-4C,21.0,0.016864097,29.67555890269149,29.012312,30.496128,12.36573166666664,0.95908165,0.96020985
15,209,80%)-4C,22.0,0.016859997,30.708605162537204,28.482601,31.920208,12.276731666666699,0.96020985,0.95904386
15,209,80%)-4C,23.0,0.016720532,30.303430372093036,29.56414,31.399551,12.357856666666581,0.95904386,0.95793217
15,209,80%)-4C,24.0,0.016902879,29.64096375105041,28.440052,30.84314,12.305239999999806,0.95793217,0.95732766
15,209,80%)-4C,25.0,0.016855594,29.32492544502074,28.021458,30.755669,12.387816666666671,0.95732766,0.95786411
15,209,80%)-4C,26.0,0.016800188,30.156732100304023,28.147465,33.882641,12.279045000000043,0.95786411,0.95617831
15,209,80%)-4C,27.0,0.016892571,29.940750080291956,28.641617,31.302193,12.31469166666672,0.95617831,0.95598924
15,209,80%)-4C,28.0,0.016887359,29.51867037119673,28.165857,30.773926,12.321621666666518,0.95598924,0.95433563
15,209,80%)-4C,29.0,0.01674813,29.622615152317888,27.890221,31.733992,12.297884999999951,0.95433563,0.9554469
15,209,80%)-4C,30.0,0.016629953,30.15904697110416,27.941111,32.116684,12.372239999999874,0.9554469,0.95446581
15,209,80%)-4C,31.0,0.016920364,29.794017146391717,28.963064,30.675011,12.329188333333393,0.95446581,0.95407158
15,209,80%)-4C,32.0,0.017009087,29.385056180180214,28.386448,30.12775,12.43448833333338,0.95407158,0.95255977
15,209,80%)-4C,33.0,0.016908534,29.504096472901225,28.004669,33.148853,12.418018333333505,0.95255977,0.95310837
15,209,80%)-4C,34.0,0.016921818,29.98625785626283,29.090403,31.493586,12.413293333333423,0.95310837,0.95249701
15,209,80%)-4C,35.0,0.017044304,29.580767576324124,28.532341,30.904179,12.366638333333443,0.95249701,0.95163614
15,209,80%)-4C,36.0,0.017061207,29.342770602345396,28.060743,30.526144,12.461634999999903,0.95163614,0.95160639
15,209,80%)-4C,37.0,0.016943023,29.71618726590197,27.927818,31.20546,12.365815000000051,0.95160639,0.95125639
15,209,80%)-4C,38.0,0.017025528,29.981464730612274,28.745884,31.275518,12.377155000000009,0.95125639,0.95059818
15,209,80%)-4C,39.0,0.017025601,29.376309467005054,28.014141,30.5861,12.388420000000043,0.95059818,0.94989985
15,209,80%)-4C,40.0,0.01692668,29.11818408133468,27.986853,31.126175,12.362940000000041,0.94989985,0.94981217
15,209,80%)-4C,41.0,0.016871447,30.088795507869975,28.515907,31.327234,12.432728333333216,0.94981217,0.94933498
15,209,80%)-4C,42.0,0.017023051,30.173135572905867,29.289473,31.418453,12.388798333333154,0.94933498,0.94909602
15,209,80%)-4C,43.0,0.017044755,29.92423868627442,28.393879,31.348923,12.489861666666547,0.94909602,0.94843256
15,209,80%)-4C,44.0,0.016861672,29.595654490445796,27.737038,31.338608,12.466575000000011,0.94843256,0.94870466
15,209,80%)-4C,45.0,0.016427577,30.192164321649575,27.7959,36.214054,12.356033333333228,0.94870466,0.94828206
15,209,80%)-4C,46.0,0.017075442,30.117293571138138,29.068249,31.325617,12.410286666666797,0.94828206,0.94736844
15,209,80%)-4C,47.0,0.017058574,29.740010265770497,28.279222,31.615063,12.42574333333323,0.94736844,0.9467966
15,209,80%)-4C,48.0,0.017017094,29.692670155118925,27.671051,31.721724,12.428003333333375,0.9467966,0.9462952
15,209,80%)-4C,49.0,0.016580842,30.26151576560791,27.798845,33.219872,12.353566666666786,0.9462952,0.94575393
15,209,80%)-4C,50.0,0.017008459,29.786974274736792,29.058596,30.353762,12.419443333333765,0.94575393,0.94535315
15,209,80%)-4C,51.0,0.017092459,29.5294399219563,28.667227,30.346762,12.514913333333,0.94535315,0.94536448
15,209,80%)-4C,52.0,0.017108902,29.74431424563204,28.006657,34.741879,12.51377333333318,0.94536448,0.94490409
15,209,80%)-4C,53.0,0.016989959,30.560407984076456,28.295155,32.967033,12.44957333333344,0.94490409,0.94428182
15,209,80%)-4C,54.0,0.016971873,29.710998892259358,28.825781,30.95109,12.43922833333345,0.94428182,0.94339788
15,209,80%)-4C,55.0,0.017059308,29.51559149739859,28.620872,30.238869,12.450266666666721,0.94339788,0.94290632
15,209,80%)-4C,56.0,0.017028334,29.463031512378834,28.039507,31.624201,12.44368000000007,0.94290632,0.94292444
15,209,80%)-4C,57.0,0.016834883,29.9861961607515,28.894476,31.763569,12.415583333333295,0.94292444,0.9425711
15,209,80%)-4C,58.0,0.017153315,29.41680409677422,28.857815,30.317961,12.47910166666649,0.9425711,0.9418416
15,209,80%)-4C,59.0,0.017186362,29.408614149946054,28.701321,30.420158,12.569078333332921,0.9418416,0.94228762
15,209,80%)-4C,60.0,0.017175896,29.864589781059127,28.402224,32.036156,12.49415666666658,0.94228762,0.9415108
15,209,80%)-4C,61.0,0.016920861,30.147273668789808,29.202337,31.157822,12.442951666666582,0.9415108,0.94126886
15,209,80%)-4C,62.0,0.017175242,29.679311737773205,28.855413,30.970844,12.499963333333532,0.94126886,0.94093335
15,209,80%)-4C,63.0,0.017165987,29.664848408141967,28.612507,30.913986,12.5042233333336,0.94093335,0.94027495
15,209,80%)-4C,64.0,0.017188469,29.788421225806434,27.974854,31.500042,12.529688333333374,0.94027495,0.93994486
15,209,80%)-4C,65.0,0.017047696,29.903034101822062,29.187445,30.562246,12.487569999999929,0.93994486,0.93945307
15,209,80%)-4C,66.0,0.01722784,29.4394790478171,28.335516,30.80784,12.615265000000363,0.93945307,0.93868631
15,209,80%)-4C,67.0,0.017210554,29.423671072175672,27.674387,31.258741,12.626864999999816,0.93868631,0.93854308
15,209,80%)-4C,68.0,0.017278215,29.769273909967783,26.931637,31.830194,12.580468333333556,0.93854308,0.93813175
15,209,80%)-4C,69.0,0.016995631,29.47583690332642,28.281439,30.843214,12.589793333333606,0.93813175,0.93747771
15,209,80%)-4C,70.0,0.017139588,29.1826497601245,27.660652,30.956066,12.597661666666681,0.93747771,0.93734217
15,209,80%)-4C,71.0,0.017198391,29.410733218295185,27.601936,31.758406,12.51500333333291,0.93734217,0.9378193
15,209,80%)-4C,72.0,0.017440315,30.26027645920501,27.547781,35.537971,12.574149999999888,0.9378193,0.93686432
15,209,80%)-4C,73.0,0.017020298,29.663670995789474,28.279856,31.311327,12.539576666666836,0.93686432,0.9358409
15,209,80%)-4C,74.0,0.01704544,29.483662466310204,28.032717,30.825722,12.540191666666942,0.9358409,0.93596196
15,209,80%)-4C,75.0,0.016914405,29.50023474973379,27.476347,31.761452,12.609918333332947,0.93596196,0.93539262
15,209,80%)-4C,76.0,0.016890477,29.985557595837935,27.405556,32.60178,12.613744999999957,0.93539262,0.93497533
15,209,80%)-4C,77.0,0.017003085,29.78013929637523,28.649178,31.114971,12.62464666666686,0.93497533,0.93425345
15,209,80%)-4C,78.0,0.017050168,29.62998450495049,28.512016,30.795624,12.629905000000145,0.93425345,0.934425
15,209,80%)-4C,79.0,0.017041411,29.462462208376984,27.869247,31.079329,12.559774999999597,0.934425,0.934008
15,209,80%)-4C,80.0,0.01698176,30.091051552432507,27.273579,31.653801,12.542108333332969,0.934008,0.93330163
15,209,80%)-4C,81.0,0.017106652,29.83228808450703,29.07126,31.013229,12.663471666666252,0.93330163,0.93299675
15,209,80%)-4C,82.0,0.017172469,29.49951031870435,29.042345,30.282179,12.595543333333142,0.93299675,0.93273789
15,209,80%)-4C,83.0,0.017246837,29.440884904458592,28.322126,30.4681,12.603981666666611,0.93273789,0.93316191
15,209,80%)-4C,84.0,0.017280888,30.192094554067992,28.269844,32.159729,12.608658333333247,0.93316191,0.93207431
15,209,80%)-4C,85.0,0.017169913,29.838270878074844,28.505432,30.968086,12.624516666666993,0.93207431,0.93197173
15,209,80%)-4C,86.0,0.017244669,29.563410295789467,28.289122,31.270941,12.654673333333145,0.93197173,0.9313494
15,209,80%)-4C,87.0,0.017214131,29.493449359869068,27.466606,31.566502,12.746660000000459,0.9313494,0.93058342
15,209,80%)-4C,88.0,0.016862525,29.778389415841584,27.490129,35.937202,12.671928333333442,0.93058342,0.93033433
15,209,80%)-4C,89.0,0.017106798,29.69776901416131,28.96109,31.164455,12.701330000000114,0.93033433,0.9300676
15,209,80%)-4C,90.0,0.017359184,29.321838192746128,28.696192,29.978704,12.682808333333135,0.9300676,0.92976189
15,209,80%)-4C,91.0,0.017444104,29.340441573995758,28.082251,30.990631,12.716479999999866,0.92976189,0.92944986
15,209,80%)-4C,92.0,0.017280571,29.898284003236228,28.047686,31.606222,12.81457666666635,0.92944986,0.92939144
15,209,80%)-4C,93.0,0.01713199,29.65165283706717,28.88311,30.851498,12.641839999999986,0.92939144,0.92839754
15,209,80%)-4C,94.0,0.017329967,29.40438928663791,28.636641,30.088768,12.693818333333184,0.92839754,0.9284209
15,209,80%)-4C,95.0,0.017382704,29.31616685448914,27.739473,31.00037,12.783345000000555,0.9284209,0.92761153
15,209,80%)-4C,96.0,0.017270191,30.285215105204887,28.551441,31.549166,12.68157333333317,0.92761153,0.92756259
15,209,80%)-4C,97.0,0.017275587,29.695497358208996,29.167946,30.538435,12.706486666666267,0.92756259,0.92723507
15,209,80%)-4C,98.0,0.017365687,29.31508192834562,28.487402,30.397367,12.741198333333402,0.92723507,0.92675346
15,209,80%)-4C,99.0,0.017382991,29.22579476119403,28.389156,30.123573,12.839513333332919,0.92675346,0.92590147
15,209,80%)-4C,100.0,0.017077602,29.74861564791896,28.653137,32.954159,12.667646666666649,0.92590147,0.92558008
15,209,80%)-4C,101.0,0.01739002,29.39054294207641,28.722534,30.273691,12.837303333332724,0.92558008,0.92515343
15,209,80%)-4C,102.0,0.01748349,29.049976095135147,27.71879,30.091228,12.774133333332914,0.92515343,0.92483485
15,209,80%)-4C,103.0,0.017491564,29.14922389968976,27.203676,31.088285,12.761118333333677,0.92483485,0.92511177
15,209,80%)-4C,104.0,0.017267559,30.022629988589255,28.103624,32.624336,12.711855000000408,0.92511177,0.92410916
15,209,80%)-4C,105.0,0.017344078,29.316825296610247,28.349602,30.188807,12.865488333333634,0.92410916,0.92383271
15,209,80%)-4C,106.0,0.017347513,29.0128396595745,27.975349,29.812515,12.79162499999996,0.92383271,0.92310405
15,209,80%)-4C,107.0,0.017264765,29.21880663973069,28.208029,30.308039,12.861723333333309,0.92310405,0.92265218
15,209,80%)-4C,108.0,0.01705947,29.834319111237253,28.229855,33.557537,12.716686666666646,0.92265218,0.92282373
15,209,80%)-4C,109.0,0.017305916,29.68398246932186,28.833872,30.733713,12.879298333332796,0.92282373,0.92205936
15,209,80%)-4C,110.0,0.017401187,29.418846283146085,28.240053,30.302584,12.909178333332724,0.92205936,0.92255777
15,209,80%)-4C,111.0,0.017591802,29.533255099164855,28.081865,31.212414,12.87533833333291,0.92255777,0.92186397
15,209,80%)-4C,112.0,0.017432896,30.06216599787009,28.034609,31.246557,12.965538333334068,0.92186397,0.92121011
15,209,80%)-4C,113.0,0.017287163,29.70915653948834,28.769915,30.749479,12.827713333333183,0.92121011,0.92097688
15,209,80%)-4C,114.0,0.017400367,29.45650078032785,28.962072,30.254322,12.872291666666085,0.92097688,0.92011851
15,209,80%)-4C,115.0,0.017455738,29.441833299349213,28.989584,30.34306,12.97482833333294,0.92011851,0.92048043
15,209,80%)-4C,116.0,0.017312495,30.0188142417112,29.228695,31.458517,12.86943,0.92048043,0.91969985
15,209,80%)-4C,117.0,0.017276712,29.739881496106808,29.14341,30.842354,12.931916666666666,0.91969985,0.91937912
15,209,80%)-4C,118.0,0.017505556,29.484420508658037,28.902468,30.212023,12.917831666666673,0.91937912,0.91882956
15,209,80%)-4C,119.0,0.017580582,29.352197657082,28.177641,30.754303,12.947793333333342,0.91882956,0.91838402
15,209,80%)-4C,120.0,0.017565943,30.0834502203389,28.039589,31.557096,13.017434999999994,0.91838402,0.91799265
15,209,80%)-4C,121.0,0.017348131,29.78799160520602,29.142254,30.450848,13.000108333333324,0.91799265,0.91726613
15,209,80%)-4C,122.0,0.01750157,29.471823245865448,28.649401,30.697815,13.054645000000013,0.91726613,0.91706842
15,209,80%)-4C,123.0,0.017525258,29.324448769316916,28.2918,30.27046,12.986934999999963,0.91706842,0.91689008
15,209,80%)-4C,124.0,0.017426081,29.73540018211923,28.47846,32.244453,13.060886666666677,0.91689008,0.91644919
15,209,80%)-4C,125.0,0.017431693,29.675746860341153,29.101583,30.424376,13.04755833333335,0.91644919,0.91640377
15,209,80%)-4C,126.0,0.017555978,29.302014028836247,28.719515,30.449568,13.100538333333315,0.91640377,0.91602165
15,209,80%)-4C,127.0,0.017548308,29.444680792696026,28.29298,30.604391,13.016371666666661,0.91602165,0.91583872
15,209,80%)-4C,128.0,0.017740849,30.121825998914236,27.866381,34.577347,13.097938333333332,0.91583872,0.91481793
15,209,80%)-4C,129.0,0.017279025,29.75764863666666,28.243999,31.435762,12.998919999999998,0.91481793,0.91417789
15,209,80%)-4C,130.0,0.017341614,29.604559744704574,27.99246,31.034424,13.01339999999994,0.91417789,0.91399223
15,209,80%)-4C,131.0,0.017450487,29.50316028758168,27.980177,31.43181,13.162711666666656,0.91399223,0.91382456
15,209,80%)-4C,132.0,0.017636314,29.806375785714287,27.762106,32.490528,13.16619833333328,0.91382456,0.91328871
15,209,80%)-4C,133.0,0.017431375,29.707663053409078,28.532343,30.65933,13.065463333333295,0.91328871,0.91253859
15,209,80%)-4C,134.0,0.017468043,29.368559282312916,28.274488,30.518511,13.172639999999955,0.91253859,0.91205031
15,209,80%)-4C,135.0,0.017535323,29.364112585339168,27.960667,31.147902,13.220586666666714,0.91205031,0.91180766
15,209,80%)-4C,136.0,0.017618431,29.543647316136116,27.11031,31.739824,13.201973333333322,0.91180766,0.91131735
15,209,80%)-4C,137.0,0.017337542,29.804567084554662,28.712303,30.886072,13.165116666666654,0.91131735,0.91075987
15,209,80%)-4C,138.0,0.017488511,29.409895003348236,28.313192,30.28026,13.129476666666717,0.91075987,0.91044104
15,209,80%)-4C,139.0,0.017572246,29.225617419847346,28.365307,30.018934,13.177659999999983,0.91044104,0.90997589
15,209,80%)-4C,140.0,0.017541327,29.57124524161079,28.133739,33.18071,13.178288333333331,0.90997589,0.9098624
15,209,80%)-4C,141.0,0.017272655,29.852612228729285,28.705618,31.476921,13.122193333333295,0.9098624,0.90922409
15,209,80%)-4C,142.0,0.017503846,29.64152817307688,28.702902,30.832182,13.280963333333299,0.90922409,0.90921253
15,209,80%)-4C,143.0,0.017463259,29.71509680267556,28.203705,31.50316,13.298686666666617,0.90921253,0.90896869
15,209,80%)-4C,144.0,0.017700687,29.757068237012962,27.790337,35.536098,13.419835000000118,0.90896869,0.90877855
15,209,80%)-4C,145.0,0.017499449,30.72363804338156,28.378496,34.458698,13.28024333333354,0.90877855,0.90783435
15,209,80%)-4C,146.0,0.017515106,29.86360802876109,28.605309,31.273619,13.276616666666571,0.90783435,0.90754926
15,209,80%)-4C,147.0,0.017650992,29.76954443875285,28.241219,31.842936,13.34617499999998,0.90754926,0.90735459
15,209,80%)-4C,148.0,0.017810872,29.563155577330505,27.324516,32.100296,13.512935000000047,0.90735459,0.90722042
15,209,80%)-4C,149.0,0.017649395,30.32832868635882,28.844296,31.595903,13.33441833333321,0.90722042,0.90639377
15,209,80%)-4C,150.0,0.017521027,29.96321695185997,28.803045,31.100479,13.323521666666542,0.90639377,0.9058944
15,209,80%)-4C,151.0,0.017664304,29.718838338530098,28.324453,31.791206,13.422148333333462,0.9058944,0.90573972
15,209,80%)-4C,152.0,0.017861992,29.671417874454207,27.425323,32.580719,13.515618333333501,0.90573972,0.90511268
15,209,80%)-4C,153.0,0.017603356,30.569243686651575,28.04545,31.998222,13.450524999999955,0.90511268,0.90467322
15,209,80%)-4C,154.0,0.017621538,29.917995873903468,29.300707,31.121027,13.50350166666661,0.90467322,0.90396321
15,209,80%)-4C,155.0,0.017714407,29.530846535675156,28.820852,30.513535,13.55616000000009,0.90396321,0.90354431
15,209,80%)-4C,156.0,0.017755127,29.542809409403603,28.951563,30.221998,13.58674000000004,0.90354431,0.90343159
15,209,80%)-4C,157.0,0.017823339,30.314438169510808,28.682373,32.530968,13.586235000000064,0.90343159,0.90268427
15,209,80%)-4C,158.0,0.017648069,29.695051536199124,28.253572,30.890728,13.519008333333478,0.90268427,0.90192735
15,209,80%)-4C,159.0,0.017691962,29.345495277777722,28.023006,30.970472,13.566899999999926,0.90192735,0.90190428
15,209,80%)-4C,160.0,0.017766852,29.448081723145055,28.13201,31.289356,13.74745166666665,0.90190428,0.90181154
15,209,80%)-4C,161.0,0.017929494,30.039266667759517,27.885588,33.609497,13.751549999999892,0.90181154,0.90112793
15,209,80%)-4C,162.0,0.017525747,29.956921648709365,28.210436,31.610598,13.681848333333376,0.90112793,0.90070677
15,209,80%)-4C,163.0,0.017672839,29.669834014270048,28.335587,31.364939,13.776740000000185,0.90070677,0.89997691
15,209,80%)-4C,164.0,0.017881336,29.654862825988808,27.784344,32.471245,13.80921166666667,0.89997691,0.89955735
15,209,80%)-4C,165.0,0.018117189,29.95358150606393,27.841455,31.598202,13.989108333333327,0.89955735,0.89931047
15,209,80%)-4C,166.0,0.017658357,30.124007730769232,29.083553,31.444422,13.677993333333385,0.89931047,0.89878047
15,209,80%)-4C,167.0,0.017904079,29.484996938478695,28.956854,30.28289,13.911404999999892,0.89878047,0.89779663
15,209,80%)-4C,168.0,0.017966257,29.266699004469288,28.608404,29.69458,13.950973333333241,0.89779663,0.89730352
15,209,80%)-4C,169.0,0.017840862,29.56370250519031,28.200342,31.706028,13.815496666666878,0.89730352,0.89745432
15,209,80%)-4C,170.0,0.01769669,29.92798898908291,28.910851,31.362181,13.873665000000134,0.89745432,0.8967039
15,209,80%)-4C,171.0,0.017979123,29.387591793756982,28.425436,30.342009,13.951896666666531,0.8967039,0.89609724
15,209,80%)-4C,172.0,0.017896362,29.374575774804875,28.141798,30.42452,13.925108333333144,0.89609724,0.89536071
15,209,80%)-4C,173.0,0.017857101,29.43815135738836,27.848492,31.012711,13.971470000000165,0.89536071,0.89536411
15,209,80%)-4C,174.0,0.017701831,29.869383679644034,27.668037,31.447159,13.940266666666624,0.89536411,0.8953476
15,209,80%)-4C,175.0,0.017987736,29.789323858695646,28.540003,30.981981,14.105618333333405,0.8953476,0.89527869
15,209,80%)-4C,176.0,0.018072205,29.739595128400403,28.736422,31.064201,14.202608333333046,0.89527869,0.89437431
15,209,80%)-4C,177.0,0.018154923,29.685682722037704,28.514885,31.816948,14.348619999999936,0.89437431,0.89412421
15,209,80%)-4C,178.0,0.01798022,30.554341730552473,28.667315,33.08514,14.24010833333353,0.89412421,0.89382905
15,209,80%)-4C,179.0,0.017904485,30.157399791208718,29.210604,31.596014,14.331010000000242,0.89382905,0.89312911
15,209,80%)-4C,180.0,0.018060766,29.70996360289215,29.032572,30.520838,14.33661499999968,0.89312911,0.89211524
15,209,80%)-4C,181.0,0.018126015,29.611540685777314,28.130737,30.887817,14.350413333333563,0.89211524,0.89203632
15,209,80%)-4C,182.0,0.017521614,30.17669073963132,27.559511,33.792694,14.20756333333314,0.89203632,0.89140147
15,209,80%)-4C,183.0,0.017785897,30.039951279909655,28.67157,31.583984,14.445178333333267,0.89140147,0.89089859
15,209,80%)-4C,184.0,0.017914442,29.751822756152155,28.165657,31.494835,14.603073333333304,0.89089859,0.89087069
15,209,80%)-4C,185.0,0.0179023,29.641241001108693,27.546265,32.265465,14.786348333333445,0.89087069,0.89044029
15,209,80%)-4C,186.0,0.018284878,30.17987724374315,27.596317,33.078175,15.132345000000107,0.89044029,0.88999736
15,209,80%)-4C,187.0,0.017944973,30.248497717439342,29.164862,31.571215,14.76116666666688,0.88999736,0.88915247
15,209,80%)-4C,188.0,0.018052191,29.816517057208188,28.830477,31.178211,14.987956666667014,0.88915247,0.88885164
15,209,80%)-4C,189.0,0.018213565,29.647214451648384,28.825537,31.050768,15.097468333333381,0.88885164,0.88830948
15,209,80%)-4C,190.0,0.018358532,29.881009272828535,28.66267,31.848654,15.314794999999867,0.88830948,0.8880741
15,209,80%)-4C,191.0,0.018007591,30.285387042316266,29.270548,31.273415,15.031663333333078,0.8880741,0.88689917
15,209,80%)-4C,192.0,0.018296698,29.63196630760624,28.773901,30.554842,15.45678666666645,0.88689917,0.88664222
15,209,80%)-4C,193.0,0.018337956,29.29185346488294,28.146858,30.357071,15.636819999999716,0.88664222,0.8862347
15,209,80%)-4C,194.0,0.01824268,29.404772383167224,27.804314,31.427868,15.584818333333534,0.8862347,0.88576037
15,209,80%)-4C,195.0,0.018105242,29.76426835240274,28.818935,31.189903,15.727803333333577,0.88576037,0.88519615
15,209,80%)-4C,196.0,0.018398931,29.576134615131647,28.777828,30.263626,16.126963333333453,0.88519615,0.8849709
15,209,80%)-4C,197.0,0.018470179,29.436187479074984,28.714975,30.048082,16.325211666666533,0.8849709,0.88417327
15,209,80%)-4C,198.0,0.018552251,29.466458555056217,28.263231,30.761768,16.437023333333492,0.88417327,0.88342136
15,209,80%)-4C,199.0,0.018412119,30.006271524798187,27.975929,35.083157,16.181244999999763,0.88342136,0.88270986
15,209,80%)-4C,200.0,0.018501414,29.931152945412286,28.644972,31.402756,16.94058500000004,0.88270986,0.88279635
15,209,80%)-4C,201.0,0.018602408,29.558068626116086,27.945745,31.421717,17.450274999999966,0.88279635,0.88250351
15,209,80%)-4C,202.0,0.018546328,29.522636958473587,27.223324,32.576427,18.07647999999996,0.88250351,0.88227254
15,209,80%)-4C,203.0,0.01847907,29.661822408096274,27.506575,32.016571,18.57517333333332,0.88227254,0.88164717
15,209,80%)-4C,204.0,0.01873422,29.767828764771423,28.659742,30.885305,18.891593333333244,0.88164717,0.8808614
15,209,80%)-4C,205.0,0.019011695,29.316958499454742,28.55242,30.295387,20.120753333332928,0.8808614,0.88081896
15,209,80%)-4C,206.0,0.018964136,29.353971120746447,28.53191,30.624968,20.732776666666904,0.88081896,0.88042963
15,209,80%)-4C,207.0,0.019051207,29.542326994714468,28.930401,31.221241,21.906704999999782,0.88042963,0.88012493
15,209,80%)-4C,208.0,0.018935438,29.92164269656706,28.674402,31.432232,22.92300833333332,0.88012493,0.88012493

File: data/2017_06_30_cell16_data.csv (part 1 of 2)
cell,cycle_life,charge_policy,cycle,IR,Tavg,Tmin,Tmax,chargetime,QD,lable
16,483,80%)-4C,1.0,0.017278105,31.451782083734408,29.477814,34.856674,12.198891666666652,1.0074891,1.0096419
16,483,80%)-4C,2.0,0.017347479,31.4187611078524,28.911383,35.278572,12.198714999999963,1.0096419,1.0109127
16,483,80%)-4C,3.0,0.01713058,31.45302891570881,29.405764,34.742287,12.105184999999983,1.0109127,1.0113354
16,483,80%)-4C,4.0,0.01722336,31.501486013765984,29.470308,34.97192,12.188351666666676,1.0113354,1.0122658
16,483,80%)-4C,5.0,0.017235447,31.3004903187733,29.007246,34.82864,12.188980000000022,1.0122658,1.0125462
16,483,80%)-4C,6.0,0.01718452,31.351758134957784,29.241013,34.89529,12.187046666666658,1.0125462,1.0121589
16,483,80%)-4C,7.0,0.017139005,31.508537536443246,29.381935,34.637962,12.18401166666675,1.0121589,1.0130426
16,483,80%)-4C,8.0,0.017150186,31.551753806054865,29.519962,35.126431,12.10018000000006,1.0130426,1.0127177
16,483,80%)-4C,9.0,0.017255256,31.71408835557676,29.080444,35.687565,12.103986666666726,1.0127177,1.0117421
16,483,80%)-4C,10.0,0.016947251,31.851891400201612,29.763947,34.846653,12.179504999999942,1.0117421,1.0124011
16,483,80%)-4C,11.0,0.017095368,31.846916179512263,30.18565,35.128498,12.097726666666615,1.0124011,1.0124421
16,483,80%)-4C,12.0,0.017238149,31.931741355864787,29.452379,35.895618,12.102596666666674,1.0124421,1.0124487
16,483,80%)-4C,13.0,0.017210852,31.91635808366144,29.182291,35.431175,12.10320500000004,1.0124487,1.0131407
16,483,80%)-4C,14.0,0.016997227,31.839331325787427,29.903749,34.828156,12.180086666666709,1.0131407,1.0129745
16,483,80%)-4C,15.0,0.017200192,31.92610545472442,29.712999,35.785465,12.183133333333293,1.0129745,1.0129002
16,483,80%)-4C,16.0,0.017188942,31.831107478389,28.729828,35.393433,12.102633333333385,1.0129002,1.0127487
16,483,80%)-4C,17.0,0.016994396,31.799131731343294,29.852524,34.896816,12.096879999999995,1.0127487,1.0129133
16,483,80%)-4C,18.0,0.017142667,31.809118159533117,29.523661,35.221569,12.182406666666793,1.0129133,1.0124195
16,483,80%)-4C,19.0,0.017177204,31.598809005988038,29.244349,35.101486,12.183713333333435,1.0124195,1.0122899
16,483,80%)-4C,20.0,0.017138699,31.569531857852844,29.152481,34.910046,12.100815000000148,1.0122899,1.0125031
16,483,80%)-4C,21.0,0.017112121,31.73469442843237,29.447697,34.886829,12.181926666666792,1.0125031,1.0126318
16,483,80%)-4C,22.0,0.017209258,31.400566534883747,29.092299,34.826008,12.10063666666659,1.0126318,1.0125269
16,483,80%)-4C,23.0,0.017238341,31.071805668326718,28.599785,34.267151,12.185330000000006,1.0125269,1.0122935
16,483,80%)-4C,24.0,0.017277502,31.35756917605639,29.295048,35.005527,12.184760000000097,1.0122935,1.0120032
16,483,80%)-4C,25.0,0.017189922,31.37993172440952,29.05188,34.60358,12.183376666666542,1.0120032,1.0125823
16,483,80%)-4C,26.0,0.01719193,31.309908374407616,29.426125,34.744129,12.182900000000034,1.0125823,1.0124561
16,483,80%)-4C,27.0,0.017342847,31.563665195413748,29.200796,35.21534,12.187215000000045,1.0124561,1.0123631
16,483,80%)-4C,28.0,0.017141461,31.59616278769834,29.249241,34.819359,12.182626666666572,1.0123631,1.0121787
16,483,80%)-4C,29.0,0.01725921,31.306385020833353,29.083885,34.781273,12.185368333333221,1.0121787,1.012272
16,483,80%)-4C,30.0,0.017261595,31.038550149224793,28.783024,34.246536,12.185126666666717,1.012272,1.0121211
16,483,80%)-4C,31.0,0.017213127,31.26763760518445,28.937204,35.046642,12.182601666666839,1.0121211,1.0116489
16,483,80%)-4C,32.0,0.017197888,31.262514315684275,29.058332,34.411369,12.09996000000004,1.0116489,1.0117313
16,483,80%)-4C,33.0,0.017222529,31.20080825422045,29.241026,34.451672,12.100185000000057,1.0117313,1.0120749
16,483,80%)-4C,34.0,0.017346056,31.17682642211542,28.787592,34.448509,12.187876666666853,1.0120749,1.0116959
16,483,80%)-4C,35.0,0.017251154,31.398939022243695,29.363665,35.052975,12.100888333333327,1.0116959,1.0115694
16,483,80%)-4C,36.0,0.017283807,31.163573016798395,28.549093,34.767059,12.186706666666577,1.0115694,1.0114459
16,483,80%)-4C,37.0,0.017177768,31.0095271784314,28.940702,33.961857,12.09931666666671,1.0114459,1.0122371
16,483,80%)-4C,38.0,0.017221319,31.41987207347327,29.245718,35.053448,12.183216666666704,1.0122371,1.0115741
16,483,80%)-4C,39.0,0.017135305,31.483871466666663,29.372513,34.589005,12.099219999999816,1.0115741,1.0119472
16,483,80%)-4C,40.0,0.017220102,31.45822788521394,29.483768,35.366817,12.183406666666512,1.0119472,1.0107957
16,483,80%)-4C,41.0,0.017312381,31.71636281781379,28.738728,35.997719,12.105093333333206,1.0107957,1.0114151
16,483,80%)-4C,42.0,0.017045438,31.486907303118944,29.391136,34.620747,12.097531666666812,1.0114151,1.0113535
16,483,80%)-4C,43.0,0.017217083,31.512456215215234,29.231989,34.912128,12.184510000000106,1.0113535,1.011232
16,483,80%)-4C,44.0,0.017267417,31.421645343444197,28.820803,34.99015,12.103409999999956,1.011232,1.0110328
16,483,80%)-4C,45.0,0.017126916,31.405132371884346,28.773188,35.039131,12.098650000000392,1.0110328,1.0111427
16,483,80%)-4C,46.0,0.017205026,31.52266679861114,29.070616,35.037632,12.18410166666678,1.0111427,1.0112618
16,483,80%)-4C,47.0,0.017206311,31.296890833976832,28.79104,34.517094,12.184714999999658,1.0112618,1.0109428
16,483,80%)-4C,48.0,0.017135935,31.186070172211384,29.024237,33.917553,12.18214666666657,1.0109428,1.0112915
16,483,80%)-4C,49.0,0.017330654,31.566493488602575,28.95713,35.014412,12.104248333333333,1.0112915,1.0110332
16,483,80%)-4C,50.0,0.017189717,31.358443480119277,29.238859,34.747177,12.100466666666518,1.0110332,1.0107633
16,483,80%)-4C,51.0,0.017281787,31.288923855314984,29.155617,34.815929,12.10234166666681,1.0107633,1.0104234
16,483,80%)-4C,52.0,0.017322864,31.3575187361396,28.887457,35.078712,12.103855000000234,1.0104234,1.0110353
16,483,80%)-4C,53.0,0.017178891,31.218885076086988,28.972088,34.416615,12.10089666666657,1.0110353,1.0110501
16,483,80%)-4C,54.0,0.017289661,31.133607852772453,29.100739,34.710033,12.103425000000183,1.0110501,1.0107522
16,483,80%)-4C,55.0,0.017325981,31.196726208737836,28.757799,34.827206,12.105551666666482,1.0107522,1.0104693
16,483,80%)-4C,56.0,0.017196694,31.398796229770213,29.254654,35.183243,12.184239999999894,1.0104693,1.0102756
16,483,80%)-4C,57.0,0.017174339,31.358064173570007,29.091854,34.447365,12.184148333333239,1.0102756,1.0104555
16,483,80%)-4C,58.0,0.017191621,31.301805486000056,29.234282,34.624454,12.10050999999997,1.0104555,1.0104373
16,483,80%)-4C,59.0,0.017362248,31.317255395233392,28.895178,34.778347,12.106173333333572,1.0104373,1.0103335
16,483,80%)-4C,60.0,0.017238388,31.362000625246576,29.295385,34.746395,12.18573000000033,1.0103335,1.0093749
16,483,80%)-4C,61.0,0.017303832,31.199320879554655,28.670452,34.61079,12.188441666666282,1.0093749,1.009679
16,483,80%)-4C,62.0,0.017212583,30.98974182189055,28.76976,33.813095,12.185129999999965,1.009679,1.009478
16,483,80%)-4C,63.0,0.017257864,31.411324115107924,29.200796,34.920967,12.184615000000242,1.009478,1.0092705
16,483,80%)-4C,64.0,0.017212886,31.243892892430306,28.812119,34.206139,12.103783333333558,1.0092705,1.0094578
16,483,80%)-4C,65.0,0.017179966,31.084828460285195,28.831167,34.170532,12.183588333333319,1.0094578,1.0097951
16,483,80%)-4C,66.0,0.017411266,31.419603016393395,28.963497,36.067249,12.10736999999984,1.0097951,1.00959
16,483,80%)-4C,67.0,0.017153053,31.211733047571823,28.960459,34.308285,12.101083333333372,1.00959,1.0097984
16,483,80%)-4C,68.0,0.017224187,31.32406119361281,29.184475,35.005974,12.101938333333722,1.0097984,1.0093713
16,483,80%)-4C,69.0,0.017337168,31.429302340551146,28.705233,35.401554,12.19102166666659,1.0093713,1.00934
16,483,80%)-4C,70.0,0.017248813,31.450473653061202,28.793558,34.880577,12.106108333333395,1.00934,1.0094413
16,483,80%)-4C,71.0,0.017169854,31.40390065548778,29.400181,34.852486,12.184296666666826,1.0094413,1.0088146
16,483,80%)-4C,72.0,0.017296936,31.466306694779078,29.197458,35.010899,12.105309999999978,1.0088146,1.0090554
16,483,80%)-4C,73.0,0.017322339,31.464296532663347,28.458921,35.280273,12.107224999999744,1.0090554,1.0092149
16,483,80%)-4C,74.0,0.017159497,31.36361194009665,29.45192,34.675411,12.10217833333348,1.0092149,1.0087774
16,483,80%)-4C,75.0,0.017257955,31.298841246492994,29.29454,34.798477,12.104711666666844,1.0087774,1.0088621
16,483,80%)-4C,76.0,0.017360834,31.28446215628097,28.771751,35.145397,12.191118333333483,1.0088621,1.0085007
16,483,80%)-4C,77.0,0.017329521,31.238766129388207,28.407667,34.55978,12.108604999999807,1.0085007,1.0089279
16,483,80%)-4C,78.0,0.017142497,31.358433899512182,29.307699,34.725239,12.100751666666474,1.0089279,1.0083754
16,483,80%)-4C,79.0,0.017327741,31.34345054662701,28.891689,34.997265,12.190569999999813,1.0083754,1.0079074
16,483,80%)-4C,80.0,0.017260863,31.229615063459615,28.333675,34.769756,12.190571666666559,1.0079074,1.0084292
16,483,80%)-4C,81.0,0.017047981,31.297266049418575,29.261412,35.063461,12.098219999999856,1.0084292,1.0078133
16,483,80%)-4C,82.0,0.017238235,31.226053015655552,28.851429,34.331512,12.10540333333338,1.0078133,1.0077738
16,483,80%)-4C,83.0,0.017253777,31.016028042406322,29.038754,34.451134,12.188114999999621,1.0077738,1.0081737
16,483,80%)-4C,84.0,0.017396344,31.107448356798457,28.631338,34.499233,12.110233333333356,1.0081737,1.0081807
16,483,80%)-4C,85.0,0.017205188,31.268027923001892,29.156317,35.068237,12.103221666666892,1.0081807,1.0079942
16,483,80%)-4C,86.0,0.017279318,31.17618688747559,28.560869,34.701736,12.191065000000041,1.0079942,1.0078098
16,483,80%)-4C,87.0,0.017174218,31.026154135625603,28.524149,33.835201,12.187131666666634,1.0078098,1.0067526
16,483,80%)-4C,88.0,0.017165981,31.52832390558372,29.442898,34.71804,12.100583333333876,1.0067526,1.007367
16,483,80%)-4C,89.0,0.01726139,31.342038605731258,29.07634,34.659752,12.106741666666737,1.007367,1.0068201
16,483,80%)-4C,90.0,0.017297173,31.12053024003986,28.803799,34.495712,12.107743333333444,1.0068201,1.0063229
16,483,80%)-4C,91.0,0.017328741,31.113119220725377,28.840816,34.90366,12.108873333333758,1.0063229,1.0060996
16,483,80%)-4C,92.0,0.017215069,31.24932147225136,29.019287,34.361782,12.106036666667205,1.0060996,1.0062547
16,483,80%)-4C,93.0,0.017261606,31.098025129098417,29.179359,34.117424,12.106623333333603,1.0062547,1.0069953
16,483,80%)-4C,94.0,0.017372716,31.15365533594513,29.290155,34.914013,12.109078333332825,1.0069953,1.006408
16,483,80%)-4C,95.0,0.017483994,31.332586062062084,28.815994,35.04493,12.199386666666639,1.006408,1.0064147
16,483,80%)-4C,96.0,0.017266486,31.179969910714274,28.85154,34.654987,12.107798333333145,1.0064147,1.0059496
16,483,80%)-4C,97.0,0.017323192,31.037520151362305,28.450069,34.591434,12.110039999999572,1.0059496,1.0059847
16,483,80%)-4C,98.0,0.017262917,30.99622575619425,28.660318,34.294624,12.191676666666172,1.0059847,1.0059844
16,483,80%)-4C,99.0,0.017222581,31.276997198999997,29.365349,35.017704,12.105025000000023,1.0059844,1.0058126
16,483,80%)-4C,100.0,0.017238075,31.333649580331073,28.760294,34.708294,12.108126666666552,1.0058126,1.0051253
16,483,80%)-4C,101.0,0.017170671,31.221812346814986,28.919014,34.084908,12.10503833333399,1.0051253,1.0062027
16,483,80%)-4C,102.0,0.017183993,31.259540378486054,29.293299,34.860416,12.187146666666376,1.0062027,1.0060037
16,483,80%)-4C,103.0,0.017227395,31.348205217821743,29.147718,34.724419,12.190160000000226,1.0060037,1.0055085
16,483,80%)-4C,104.0,0.017257361,31.243868088469235,29.033566,34.723629,12.192313333333974,1.0055085,1.0050068
16,483,80%)-4C,105.0,0.017273534,31.183102456431563,28.887564,34.552509,12.193771666666725,1.0050068,1.0051124
16,483,80%)-4C,106.0,0.017258558,31.346914798395247,29.029545,34.951805,12.193771666666725,1.0051124,1.0050285
16,483,80%)-4C,107.0,0.017196607,31.403601954128458,29.202778,34.812794,12.190230000000005,1.0050285,1.0042418
16,483,80%)-4C,108.0,0.017322686,31.3512060568769,29.094587,34.881161,12.113386666666672,1.0042418,1.0044426
16,483,80%)-4C,109.0,0.017305296,31.295413856998994,28.305302,35.081123,12.113944999999998,1.0044426,1.0047816
16,483,80%)-4C,110.0,0.017209677,31.265647832341298,29.121784,34.810474,12.190925,1.0047816,1.0047381
16,483,80%)-4C,111.0,0.017251818,31.326337330321326,28.890486,34.788147,12.193506666666659,1.0047381,1.0045472
16,483,80%)-4C,112.0,0.017266242,31.09230114200009,28.847063,34.28949,12.11184333333337,1.0045472,1.0046139
16,483,80%)-4C,113.0,0.017342152,31.105200950097878,29.132702,34.777935,12.113516666666692,1.0046139,1.0043977
16,483,80%)-4C,114.0,0.017235456,31.258998436815954,28.952494,34.792534,12.110349999999986,1.0043977,1.004079
16,483,80%)-4C,115.0,0.017318318,31.108645358134915,28.71769,34.868412,12.197311666666671,1.004079,1.0036259
16,483,80%)-4C,116.0,0.017264802,31.153717491919206,28.385939,34.588276,12.113118333333356,1.0036259,1.0040045
16,483,80%)-4C,117.0,0.017062582,31.24922890575396,29.556309,35.005657,12.103381666666671,1.0040045,1.0036575
16,483,80%)-4C,118.0,0.017307417,31.453174307078786,29.008986,35.059872,12.198053333333398,1.0036575,1.0031105
16,483,80%)-4C,119.0,0.017227616,31.244874831194462,28.652464,34.645149,12.112236666666771,1.0031105,1.002993
16,483,80%)-4C,120.0,0.017169261,31.179054149753647,28.569416,34.33466,12.109133333333375,1.002993,1.0028789
16,483,80%)-4C,121.0,0.017202366,31.41992724773417,29.152605,34.765339,12.193293333333228,1.0028789,1.0027282
16,483,80%)-4C,122.0,0.017303728,31.236727980730265,28.798098,34.759911,12.116076666666656,1.0027282,1.0022465
16,483,80%)-4C,123.0,0.017268704,31.126490845845858,28.578032,34.410248,12.115426666666705,1.0022465,1.0029325
16,483,80%)-4C,124.0,0.017186856,31.113191491210877,28.657787,34.860752,12.194508333333337,1.0029325,1.0023613
16,483,80%)-4C,125.0,0.017240385,31.319100539920147,28.760277,34.696514,12.197670000000047,1.0023613,1.0024261
16,483,80%)-4C,126.0,0.017219469,31.166520278053685,29.020733,34.42149,12.196159999999994,1.0024261,1.0020469
16,483,80%)-4C,127.0,0.017313054,31.14241063939396,28.971281,34.417141,12.116388333333331,1.0020469,1.0025234
16,483,80%)-4C,128.0,0.017315332,31.35345983810464,28.820488,35.00909,12.201198333333256,1.0025234,1.0017357
16,483,80%)-4C,129.0,0.017204747,31.367201379797965,29.097067,34.726131,12.197426666666797,1.0017357,1.0015081
16,483,80%)-4C,130.0,0.017173732,31.332441852970852,28.938995,34.176693,12.111796666666729,1.0015081,1.001545
16,483,80%)-4C,131.0,0.017121082,31.448060374745367,29.009233,34.625755,12.192165000000143,1.001545,1.0013449
16,483,80%)-4C,132.0,0.017280487,31.649461223469423,29.393827,35.160469,12.120493333333192,1.0013449,1.0012419
16,483,80%)-4C,133.0,0.017266236,31.38365931037926,28.629608,34.954876,12.202050000000115,1.0012419,1.000666
16,483,80%)-4C,134.0,0.017116958,31.238436147999927,28.659195,33.904827,12.111596666666689,1.000666,1.0011305
16,483,80%)-4C,135.0,0.01702811,31.45203895622567,29.258682,34.860886,12.191225000000122,1.0011305,1.0010824
16,483,80%)-4C,136.0,0.017241301,31.564514725918613,29.041063,35.22123,12.117318333333484,1.0010824,1.0001309
16,483,80%)-4C,137.0,0.017206836,31.4052405512438,28.804863,34.811359,12.201226666666722,1.0001309,1.0003775
16,483,80%)-4C,138.0,0.017086936,31.281521806965156,28.488562,34.076481,12.1114866666668,1.0003775,1.0000502
16,483,80%)-4C,139.0,0.017184045,31.53998235477386,29.365879,34.963039,12.114703333333456,1.0000502,0.99975222
16,483,80%)-4C,140.0,0.017252544,31.440411845286913,29.107906,34.826225,12.20297166666666,0.99975222,0.99983883
16,483,80%)-4C,141.0,0.017271912,31.262956662626262,28.89043,34.829296,12.205289999999998,0.99983883,0.9993031
16,483,80%)-4C,142.0,0.017235646,31.429317734856017,29.144493,35.304375,12.119234999999996,0.9993031,0.99948746
16,483,80%)-4C,143.0,0.017267229,31.36465308921568,28.664246,34.811493,12.122950000000127,0.99948746,0.99899882
16,483,80%)-4C,144.0,0.017193491,31.095435905811613,28.644571,34.191673,12.119078333333164,0.99899882,0.99890888
16,483,80%)-4C,145.0,0.017215548,31.069996425252583,29.232693,34.164593,12.11799000000004,0.99890888,0.99865752
16,483,80%)-4C,146.0,0.017345658,31.62210497446374,29.347019,35.36203,12.124229999999807,0.99865752,0.99835229
16,483,80%)-4C,147.0,0.017256901,31.425751995999985,28.586454,35.020267,12.125018333333477,0.99835229,0.99795401
16,483,80%)-4C,148.0,0.017167155,31.225629390243892,28.607729,34.098644,12.119001666666737,0.99795401,0.99774194
16,483,80%)-4C,149.0,0.017073955,31.470436975535197,28.996828,34.464069,12.11302999999995,0.99774194,0.99771154
16,483,80%)-4C,150.0,0.017192252,31.524841039134888,29.39415,34.83736,12.120578333333349,0.99771154,0.997428
16,483,80%)-4C,151.0,0.017332308,31.269829680238423,28.954702,34.876274,12.211918333333355,0.997428,0.99682748
16,483,80%)-4C,152.0,0.01737041,31.203671185975626,28.651804,35.017067,12.215643333333476,0.99682748,0.99696046
16,483,80%)-4C,153.0,0.017318085,31.205039487562196,28.625687,34.771317,12.214394999999787,0.99696046,0.99667668
16,483,80%)-4C,154.0,0.017196435,31.34506802816898,29.361673,34.592445,12.121064999999847,0.99667668,0.99683601
16,483,80%)-4C,155.0,0.017361909,31.233485686653786,28.961308,34.902084,12.132171666666787,0.99683601,0.99592507
16,483,80%)-4C,156.0,0.017383821,31.30543522177013,28.527201,35.353836,12.136079999999977,0.99592507,0.99516845
16,483,80%)-4C,157.0,0.017240917,31.447407465263172,29.432947,34.954121,12.210891666666916,0.99516845,0.99581879
16,483,80%)-4C,158.0,0.017283646,31.480730021084383,28.736013,35.082298,12.13064166666639,0.99581879,0.99573296
16,483,80%)-4C,159.0,0.017168559,31.455765689243023,28.843607,34.882298,12.126883333333534,0.99573296,0.99478853
16,483,80%)-4C,160.0,0.017135575,31.55801444720496,28.937017,34.5686,12.123374999999943,0.99478853,0.99558032
16,483,80%)-4C,161.0,0.017171785,31.609547751765835,29.586548,35.349876,12.20683333333339,0.99558032,0.99528527
16,483,80%)-4C,162.0,0.017275797,31.53977234500002,29.048243,35.137894,12.215973333333386,0.99528527,0.99442548
16,483,80%)-4C,163.0,0.017263589,31.554337990853675,28.773056,35.482998,12.133829999999822,0.99442548,0.99437481
16,483,80%)-4C,164.0,0.01724869,31.592874914404998,28.566988,35.198765,12.21929666666644,0.99437481,0.99407184
16,483,80%)-4C,165.0,0.017144701,31.583444101712075,29.375355,34.731628,12.126440000000002,0.99407184,0.99371779
16,483,80%)-4C,166.0,0.01726429,31.38234771052633,29.505045,34.41782,12.215194999999948,0.99371779,0.99435693
16,483,80%)-4C,167.0,0.017332925,31.455108555333933,29.491264,35.209396,12.134996666666606,0.99435693,0.99339032
16,483,80%)-4C,168.0,0.017344758,31.770415871820997,29.145744,35.21796,12.140874999999747,0.99339032,0.99340272
16,483,80%)-4C,169.0,0.01717956,31.49594597997989,29.209534,34.670799,12.214640000000266,0.99340272,0.99272335
16,483,80%)-4C,170.0,0.017255895,31.37445403160043,29.299007,34.759991,12.21859000000016,0.99272335,0.99266678
16,483,80%)-4C,171.0,0.017347854,31.423463805220887,29.232092,35.02108,12.224033333333015,0.99266678,0.99236023
16,483,80%)-4C,172.0,0.017204357,31.634595849246278,29.240438,34.917362,12.133554999999857,0.99236023,0.99168885
16,483,80%)-4C,173.0,0.017321344,31.354082370967756,29.205687,34.89455,12.141528333333554,0.99168885,0.99151003
16,483,80%)-4C,174.0,0.01735954,31.134568443756404,28.431559,34.812698,12.230040000000251,0.99151003,0.99149626
16,483,80%)-4C,175.0,0.017258048,31.161914868421025,28.730501,34.609585,12.140591666667024,0.99149626,0.99089009
16,483,80%)-4C,176.0,0.017232317,31.454038728778418,29.130657,34.738518,12.137890000000091,0.99089009,0.99092358
16,483,80%)-4C,177.0,0.017280167,31.276185135814984,28.925079,34.743839,12.226829999999609,0.99092358,0.99048221
16,483,80%)-4C,178.0,0.017243996,31.202315284440026,28.860062,34.376549,12.141803333333518,0.99048221,0.99036068
16,483,80%)-4C,179.0,0.017301731,31.449595785566963,29.352337,35.259651,12.223428333333382,0.99036068,0.99009389
16,483,80%)-4C,180.0,0.017269585,31.550786689161523,28.712658,35.161751,12.227723333333659,0.99009389,0.98984045
16,483,80%)-4C,181.0,0.017220739,31.39939678995903,28.635695,34.74807,12.227364999999796,0.98984045,0.98921502
16,483,80%)-4C,182.0,0.017134624,31.241842599999938,28.557079,34.518627,12.21877999999997,0.98921502,0.98950613
16,483,80%)-4C,183.0,0.017256336,31.30383814144412,29.142782,34.912041,12.143301666666229,0.98950613,0.98899359
16,483,80%)-4C,184.0,0.017332813,31.215432056795088,28.736599,34.774956,12.233520000000135,0.98899359,0.98848486
16,483,80%)-4C,185.0,0.017298575,31.163207203076944,28.679422,34.646759,12.15049666666649,0.98848486,0.9881528
16,483,80%)-4C,186.0,0.017316738,31.29917873131315,28.892269,35.12162,12.152948333333189,0.9881528,0.98824662
16,483,80%)-4C,187.0,0.017206812,31.279550057494895,29.019281,34.434887,12.229316666666515,0.98824662,0.98839289
16,483,80%)-4C,188.0,0.017311035,31.159680786627362,29.225893,34.732433,12.233621666666295,0.98839289,0.98766893
16,483,80%)-4C,189.0,0.017490074,31.40975935251038,28.618578,35.360592,12.166023333333335,0.98766893,0.98764628
16,483,80%)-4C,190.0,0.017177917,31.4430772204408,29.557058,34.787609,12.228983333333357,0.98764628,0.98725557
16,483,80%)-4C,191.0,0.017293664,31.57974451300726,29.36327,35.199326,12.154044999999558,0.98725557,0.98658383
16,483,80%)-4C,192.0,0.017402675,31.50692418483921,29.12941,35.488628,12.166025000000081,0.98658383,0.98651111
16,483,80%)-4C,193.0,0.017431438,31.774300360940718,28.837538,36.370087,12.252589999999811,0.98651111,0.98633689
16,483,80%)-4C,194.0,0.017173322,31.578563029561725,29.175919,34.646145,12.152790000000095,0.98633689,0.985627
16,483,80%)-4C,195.0,0.017205581,31.53365277044029,29.584126,34.661194,12.149668333333587,0.985627,0.9856351
16,483,80%)-4C,196.0,0.017336071,31.43949542871484,29.427216,34.859329,12.160828333332999,0.9856351,0.98487604
16,483,80%)-4C,197.0,0.017403325,31.576514215270432,29.545057,35.067024,12.251086666666863,0.98487604,0.98500162
16,483,80%)-4C,198.0,0.017223148,31.5764232481903,29.090832,34.972355,12.241068333333534,0.98500162,0.98412085
16,483,80%)-4C,199.0,0.017229026,31.52893608213559,29.143871,34.854546,12.15793999999975,0.98412085,0.98430413
16,483,80%)-4C,200.0,0.017246628,31.328430031991676,28.937115,34.616695,12.244118333333367,0.98430413,0.98435676
16,483,80%)-4C,201.0,0.017248072,31.392350002024216,28.990309,34.810455,12.161680000000826,0.98435676,0.98359323
16,483,80%)-4C,202.0,0.017189067,31.573121705208315,29.260963,34.816708,12.156915000000541,0.98359323,0.98339564
16,483,80%)-4C,203.0,0.017287407,31.530228228571385,29.37318,34.896774,12.248028333333787,0.98339564,0.98306328
16,483,80%)-4C,204.0,0.017303705,31.41912981138042,29.015293,34.991375,12.16880166666621,0.98306328,0.982903
16,483,80%)-4C,205.0,0.017236898,31.509698832807654,29.399122,34.736855,12.163449999999527,0.982903,0.98249471
16,483,80%)-4C,206.0,0.017284941,31.413757848609688,29.137884,34.778572,12.167848333333191,0.98249471,0.98228675
16,483,80%)-4C,207.0,0.017387167,31.420413428571443,29.029415,35.187122,12.178669999999693,0.98228675,0.98194361
16,483,80%)-4C,208.0,0.01736803,31.51583933228182,28.446945,35.816807,12.264850000000054,0.98194361,0.98140228
16,483,80%)-4C,209.0,0.017175693,31.54084804004221,29.171963,34.640671,12.24987999999915,0.98140228,0.9818157
16,483,80%)-4C,210.0,0.017243907,31.38596654149793,29.234411,34.703896,12.168896666666843,0.9818157,0.98140705
16,483,80%)-4C,211.0,0.017397413,31.468389575000064,29.296547,35.357616,12.265976666666878,0.98140705,0.98082256
16,483,80%)-4C,212.0,0.01741749,31.386886994813228,28.399483,34.647858,12.272551666665823,0.98082256,0.98093027
16,483,80%)-4C,213.0,0.01724191,31.423970600000054,29.331518,34.953659,12.253123333333255,0.98093027,0.97994632
16,483,80%)-4C,214.0,0.017304266,31.399254938378455,28.728331,35.112633,12.180613333334138,0.97994632,0.97971088
16,483,80%)-4C,215.0,0.017320568,31.343184561440644,28.303581,35.184486,12.187028333333243,0.97971088,0.97952783
16,483,80%)-4C,216.0,0.017195506,31.286584355578682,28.671043,34.94072,12.177589999999812,0.97952783,0.97952688
16,483,80%)-4C,217.0,0.017270604,31.336782507172156,29.133556,34.788517,12.262311666667422,0.97952688,0.97840303
16,483,80%)-4C,218.0,0.017363831,31.42276786961206,29.018034,35.04195,12.272910000000653,0.97840303,0.97839695
16,483,80%)-4C,219.0,0.017415907,31.46305949017466,28.676874,35.534706,12.28338666666629,0.97839695,0.97809505
16,483,80%)-4C,220.0,0.017196026,31.327176516701456,28.782944,34.580307,12.270608333333318,0.97809505,0.97760737
16,483,80%)-4C,221.0,0.01727676,31.366800804646235,29.24015,34.696667,12.18536000000022,0.97760737,0.97731495
16,483,80%)-4C,222.0,0.017294528,31.44468424841439,29.30941,34.818638,12.1881416666661,0.97731495,0.9776637
16,483,80%)-4C,223.0,0.017368477,31.483039280575518,29.322659,35.386284,12.196249999999418,0.9776637,0.9767853
16,483,80%)-4C,224.0,0.017302712,31.75626961686224,29.355612,35.257446,12.195678333333733,0.9767853,0.97690505
16,483,80%)-4C,225.0,0.01724197,31.546385450777162,29.236732,34.845436,12.189358333333319,0.97690505,0.97636604
16,483,80%)-4C,226.0,0.017270474,31.4290112183544,29.113142,34.709881,12.191878333332715,0.97636604,0.976385
16,483,80%)-4C,227.0,0.017335061,31.35498423044839,29.114704,35.061752,12.282274999999208,0.976385,0.97509098
16,483,80%)-4C,228.0,0.017140325,31.582725517837822,29.332285,34.786438,12.265783333333093,0.97509098,0.97533238
16,483,80%)-4C,229.0,0.017253652,31.394988251867627,29.338966,34.533195,12.276706666666238,0.97533238,0.97521669
16,483,80%)-4C,230.0,0.017289277,31.365994105042027,29.368599,34.659069,12.280781666666735,0.97521669,0.97530729
16,483,80%)-4C,231.0,0.01742371,31.48429773069104,29.282393,35.352528,12.29441499999957,0.97530729,0.97486091
16,483,80%)-4C,232.0,0.017198641,31.54898882754997,28.96508,34.81049,12.279258333333807,0.97486091,0.97387004
16,483,80%)-4C,233.0,0.017280189,31.46986187141345,29.439312,34.392673,12.283799999999852,0.97387004,0.97387004
16,483,80%)-4C,234.0,0.017271819,31.375921913774967,29.595346,34.376362,12.283754999999655,0.97387004,0.97360629
16,483,80%)-4C,235.0,0.017442517,31.701953281615282,29.380308,35.485748,12.299688333333082,0.97360629,0.97318637
16,483,80%)-4C,236.0,0.017205017,31.568286401482958,28.975054,34.876038,12.285844999999972,0.97318637,0.97275501
16,483,80%)-4C,237.0,0.017230254,31.28853859915612,29.037796,34.174156,12.203098333333037,0.97275501,0.97229636
16,483,80%)-4C,238.0,0.017267719,31.22948614315567,29.276648,34.232948,12.206059999999999,0.97229636,0.97230154
16,483,80%)-4C,239.0,0.017343985,31.55072733195023,29.532925,35.076263,12.300161666666668,0.97230154,0.97168112
16,483,80%)-4C,240.0,0.017274402,31.504298585836903,28.963547,35.042389,12.298615000000003,0.97168112,0.97107542
16,483,80%)-4C,241.0,0.017290454,31.44882414224596,28.868727,34.906689,12.302843333333355,0.97107542,0.97086865
16,483,80%)-4C,242.0,0.017229516,31.36030775499481,28.611984,34.907974,12.299683333333359,0.97086865,0.97066754
16,483,80%)-4C,243.0,0.017211318,31.55771281138045,29.768026,35.303238,12.207233333333322,0.97066754,0.97002387
16,483,80%)-4C,244.0,0.017326409,31.66094512923726,29.280119,35.135517,12.226839999999962,0.97002387,0.97009426
16,483,80%)-4C,245.0,0.017356027,31.44481709657322,28.893263,35.082375,12.231254999999996,0.97009426,0.96901572
16,483,80%)-4C,246.0,0.017355895,31.521280874730067,28.940685,35.474419,12.238226666666682,0.96901572,0.96957892
16,483,80%)-4C,247.0,0.017296551,31.51027904569067,29.064499,34.967426,12.316415000000053,0.96957892,0.96944296
16,483,80%)-4C,248.0,0.01729339,31.31967644385587,28.766712,34.836666,12.230625000000025,0.96944296,0.96897119
16,483,80%)-4C,249.0,0.01727034,31.177593550873656,28.898573,34.397411,12.311528333333323,0.96897119,0.96818793
16,483,80%)-4C,250.0,0.017288083,31.26684396039605,29.112234,34.571476,12.313096666666631,0.96818793,0.96839023
16,483,80%)-4C,251.0,0.017246125,31.45190857966454,29.451433,34.957165,12.22623666666659,0.96839023,0.96780473
16,483,80%)-4C,252.0,0.017351864,31.426794876439843,29.068394,35.028458,12.242801666666614,0.96780473,0.967417
16,483,80%)-4C,253.0,0.017393956,31.428848100106467,28.875069,35.390846,12.251236666666712,0.967417,0.9671607
16,483,80%)-4C,254.0,0.017281,31.493239828961183,28.759333,35.223694,12.335251666666712,0.9671607,0.96659386
16,483,80%)-4C,255.0,0.017200742,31.642490731422487,29.246326,34.98864,12.234396666666726,0.96659386,0.96678299
16,483,80%)-4C,256.0,0.017253147,31.39948407627117,29.316185,34.615372,12.239650000000013,0.96678299,0.96610922
16,483,80%)-4C,257.0,0.017282505,31.45915621822026,29.543825,34.441257,12.240770000000095,0.96610922,0.96592212
16,483,80%)-4C,258.0,0.017336028,31.675239041580074,29.227888,35.481354,12.248734999999943,0.96592212,0.96548498
16,483,80%)-4C,259.0,0.017179482,31.66195810365855,29.072153,35.05225,12.3245666666667,0.96548498,0.96495432
16,483,80%)-4C,260.0,0.017173197,31.494138095642853,29.196522,34.362457,12.320243333333321,0.96495432,0.9642725
16,483,80%)-4C,261.0,0.017201843,31.521702434920673,29.297152,34.076481,12.320846666666693,0.9642725,0.96403754
16,483,80%)-4C,262.0,0.017214922,31.694499496208074,29.620125,35.113731,12.327050000000115,0.96403754,0.96417707
16,483,80%)-4C,263.0,0.017265322,31.605628264948475,29.128876,35.082779,12.25702999999994,0.96417707,0.96397543
16,483,80%)-4C,264.0,0.017294142,31.40414165631467,28.890543,34.962738,12.344988333333216,0.96397543,0.96304715
16,483,80%)-4C,265.0,0.017261308,31.440045447893574,28.971533,34.899494,12.262465000000036,0.96304715,0.96326131
16,483,80%)-4C,266.0,0.017276362,31.50232713135597,29.507421,35.167011,12.34141499999993,0.96326131,0.96246845
16,483,80%)-4C,267.0,0.017316815,31.546657652777814,28.880257,35.312935,12.35641333333333,0.96246845,0.96191323
16,483,80%)-4C,268.0,0.017324951,31.569251988159355,28.8594,35.38324,12.36226999999999,0.96191323,0.96190506
16,483,80%)-4C,269.0,0.017299343,31.589460908893667,28.496309,35.674938,12.284065000000071,0.96190506,0.96149766
16,483,80%)-4C,270.0,0.01729532,31.492389588794907,29.071426,34.868877,12.36186333333341,0.96149766,0.96051425
16,483,80%)-4C,271.0,0.017276172,31.329089192265158,28.960823,34.626129,12.273134999999941,0.96051425,0.96084768
16,483,80%)-4C,272.0,0.017248202,31.297516079581147,28.96981,34.362114,12.35415833333318,0.96084768,0.96032327
16,483,80%)-4C,273.0,0.01729322,31.345695470401754,29.314651,34.496922,12.360109999999986,0.96032327,0.96045691
16,483,80%)-4C,274.0,0.017241733,31.621708065899593,29.205006,35.004597,12.365084999999818,0.96045691,0.9598313
16,483,80%)-4C,275.0,0.017271545,31.46886516322088,29.098974,34.682941,12.28092333333334,0.9598313,0.95945323
16,483,80%)-4C,276.0,0.017287496,31.431101932403376,29.424456,34.587521,12.36787333333341,0.95945323,0.95895106
16,483,80%)-4C,277.0,0.017362224,31.556625232776636,29.820272,35.017509,12.37521333333328,0.95895106,0.95867848
16,483,80%)-4C,278.0,0.017283579,31.611997963855462,29.194941,35.190552,12.29063833333324,0.95867848,0.95813155
16,483,80%)-4C,279.0,0.01726217,31.500890847758107,28.946257,34.87627,12.375178333333315,0.95813155,0.95802313
16,483,80%)-4C,280.0,0.017273096,31.364396083333286,28.689875,35.020535,12.381428333333314,0.95802313,0.95750529
16,483,80%)-4C,281.0,0.017270416,31.318529591148526,28.463104,34.479965,12.301338333333357,0.95750529,0.95708209
16,483,80%)-4C,282.0,0.017271884,31.52694654673913,29.565041,34.777878,12.373254999999821,0.95708209,0.95641708
16,483,80%)-4C,283.0,0.01736613,31.598374736607212,29.622116,34.867535,12.312518333333234,0.95641708,0.95663464
16,483,80%)-4C,284.0,0.017463885,31.590921805907158,29.467155,35.462959,12.413566666666641,0.95663464,0.95622891
16,483,80%)-4C,285.0,0.017502848,31.597199172907487,29.163555,35.114422,12.339668333333247,0.95622891,0.95572406
16,483,80%)-4C,286.0,0.017245976,31.67393165843178,29.33408,35.09383,12.303413333333447,0.95572406,0.95558023
16,483,80%)-4C,287.0,0.017251002,31.638222541442467,29.223598,34.950626,12.394468333333256,0.95558023,0.95523536
16,483,80%)-4C,288.0,0.017302342,31.548800303287422,29.080221,35.239758,12.32046333333322,0.95523536,0.95478272
16,483,80%)-4C,289.0,0.017292511,31.530405726579446,28.937597,35.144028,12.405979999999788,0.95478272,0.95503736
16,483,80%)-4C,290.0,0.01720551,31.784940416576895,29.256552,35.175613,12.309478333333391,0.95503736,0.95415998
16,483,80%)-4C,291.0,0.017283726,31.650805605206056,29.238611,35.191723,12.327656666666735,0.95415998,0.95368212
16,483,80%)-4C,292.0,0.017336948,31.52827471413048,28.792313,35.503788,12.340776666666594,0.95368212,0.95349514
16,483,80%)-4C,293.0,0.017320847,31.578029835359143,28.56702,35.625557,12.346406666666734,0.95349514,0.95323086
16,483,80%)-4C,294.0,0.017210057,31.83020063825134,29.175255,35.147179,12.326003333333453,0.95323086,0.95278114
16,483,80%)-4C,295.0,0.017298657,31.64220409913798,29.040993,35.453495,12.341575000000011,0.95278114,0.9523502
16,483,80%)-4C,296.0,0.017314725,31.540672008528823,28.82679,35.45665,12.432516666666682,0.9523502,0.95203161
16,483,80%)-4C,297.0,0.017361563,31.650092535991146,28.800756,35.50288,12.44247833333308,0.95203161,0.95174265
16,483,80%)-4C,298.0,0.017201651,31.723419786565564,29.21851,34.966,12.338296666666672,0.95174265,0.95148188
16,483,80%)-4C,299.0,0.017258082,31.407695942917545,28.691175,35.035435,12.428591666667005,0.95148188,0.95079172
16,483,80%)-4C,300.0,0.017234284,31.459099213723306,28.390722,35.186245,12.345141666666798,0.95079172,0.95068944
16,483,80%)-4C,301.0,0.017172709,31.473166272335856,28.479227,35.076942,12.345981666666436,0.95068944,0.94995755
16,483,80%)-4C,302.0,0.017293194,31.617929106870296,29.471382,34.85701,12.352266666666644,0.94995755,0.95022351
16,483,80%)-4C,303.0,0.017331585,31.253017265372172,29.085829,34.477409,12.44412500000035,0.95022351,0.949579
16,483,80%)-4C,304.0,0.017375372,31.32909391077261,29.348886,34.408447,12.449686666666821,0.949579,0.94908488
16,483,80%)-4C,305.0,0.017421288,31.604415058035666,29.931179,35.448109,12.37692166666675,0.94908488,0.94908905
16,483,80%)-4C,306.0,0.017295055,31.615964830601033,28.866859,35.250259,12.376963333333455,0.94908905,0.94884497
16,483,80%)-4C,307.0,0.017244715,31.444994973856154,28.781096,34.702999,12.447815000000022,0.94884497,0.94838744
16,483,80%)-4C,308.0,0.017232383,31.468974639825795,28.816826,34.778416,12.448590000000452,0.94838744,0.94772321
16,483,80%)-4C,309.0,0.017208928,31.639733947078287,28.922571,35.597084,12.366968333333595,0.94772321,0.94730151
16,483,80%)-4C,310.0,0.017278731,31.68921584115141,29.059544,35.078808,12.46541333333298,0.94730151,0.94692147
16,483,80%)-4C,311.0,0.017287251,31.554665756043978,28.973219,34.898216,12.466393333333448,0.94692147,0.94674128
16,483,80%)-4C,312.0,0.017423598,31.478905145879732,29.259525,35.05386,12.491565000000021,0.94674128,0.94631648
16,483,80%)-4C,313.0,0.017496001,31.538959884782614,29.390446,35.437843,12.42743333333298,0.94631648,0.94622922
16,483,80%)-4C,314.0,0.017301368,31.560591120746405,28.789272,34.946735,12.396458333332946,0.94622922,0.94607413
16,483,80%)-4C,315.0,0.017304352,31.43385566989248,28.92325,34.843132,12.398418333333392,0.94607413,0.94552034
16,483,80%)-4C,316.0,0.017369261,31.373022707742603,28.912613,34.991714,12.413710000000235,0.94552034,0.94482237
16,483,80%)-4C,317.0,0.017370515,31.472549194323218,28.809465,35.582855,12.417988333333536,0.94482237,0.94462997
16,483,80%)-4C,318.0,0.017227033,31.644101501653807,28.964064,34.969013,12.485203333333386,0.94462997,0.94399655
16,483,80%)-4C,319.0,0.017317116,31.454302594026515,28.909206,34.973198,12.498669999999887,0.94399655,0.94386059
16,483,80%)-4C,320.0,0.017351577,31.502066225982524,28.805206,35.666634,12.432401666666555,0.94386059,0.94387341
16,483,80%)-4C,321.0,0.017358312,31.684074373165664,28.847364,35.246132,12.443910000000324,0.94387341,0.94364178
16,483,80%)-4C,322.0,0.01722444,31.78984868306013,29.448479,35.017838,12.489746666666663,0.94364178,0.94267118
16,483,80%)-4C,323.0,0.017287627,31.636527519863776,29.33036,34.897102,12.504935000000113,0.94267118,0.94265968
16,483,80%)-4C,324.0,0.017327629,31.510901809210512,29.073063,34.702766,12.512140000000363,0.94265968,0.94238997
16,483,80%)-4C,325.0,0.017266361,31.579626621029607,29.081762,35.000004,12.42012666666657,0.94238997,0.94173157
16,483,80%)-4C,326.0,0.017340971,31.895798171891897,29.752035,35.168385,12.438868333333327,0.94173157,0.9412806
16,483,80%)-4C,327.0,0.017415142,31.703962170704806,29.68074,34.829941,12.542520000000271,0.9412806,0.94138056
16,483,80%)-4C,328.0,0.017448742,31.64537295182009,29.914801,34.630234,12.458131666666304,0.94138056,0.94132549
16,483,80%)-4C,329.0,0.017477393,31.805000591397874,30.107607,35.146332,12.546466666666674,0.94132549,0.94067007
16,483,80%)-4C,330.0,0.017338138,31.831432079868737,29.418819,35.245628,12.540280000000106,0.94067007,0.94047254
16,483,80%)-4C,331.0,0.017337417,31.57372465426697,29.117136,35.015896,12.460403333333185,0.94047254,0.93983239
16,483,80%)-4C,332.0,0.017388392,31.627522933114047,29.405996,35.18745,12.561205000000093,0.93983239,0.9394837
16,483,80%)-4C,333.0,0.017531374,31.643726473154384,29.775522,35.322971,12.512349999999666,0.9394837,0.93898988
16,483,80%)-4C,334.0,0.01735099,31.77446648651561,29.418253,35.100365,12.556119999999646,0.93898988,0.93909651
16,483,80%)-4C,335.0,0.017316896,31.674199394396588,29.38415,34.976093,12.470980000000175,0.93909651,0.938649
16,483,80%)-4C,336.0,0.017445816,31.600257538461538,29.5746,34.998959,12.581821666666656,0.938649,0.93811291
16,483,80%)-4C,337.0,0.017536171,31.51770320414848,29.464193,35.078442,12.517206666666606,0.93811291,0.93799794
16,483,80%)-4C,338.0,0.017361404,31.606228115638753,28.95314,35.054211,12.574161666666622,0.93799794,0.93688273
16,483,80%)-4C,339.0,0.017337082,31.580917771300467,29.215931,34.969753,12.57886999999949,0.93688273,0.93689513
16,483,80%)-4C,340.0,0.017433306,31.583999514092476,29.288857,35.244865,12.601270000000174,0.93689513,0.93690258
16,483,80%)-4C,341.0,0.017484587,31.5351979380342,29.148912,35.311516,12.531196666667045,0.93690258,0.93642503
16,483,80%)-4C,342.0,0.017253181,31.77104194543435,29.391272,34.911098,12.485313333333275,0.93642503,0.93580717
16,483,80%)-4C,343.0,0.017369434,31.76480397679557,29.593403,35.06258,12.593348333333658,0.93580717,0.93574333
16,483,80%)-4C,344.0,0.017418262,31.582963244085974,29.613161,34.611362,12.604046666666788,0.93574333,0.93551934
16,483,80%)-4C,345.0,0.017471734,31.570383132096126,29.68099,34.655849,12.525818333333397,0.93551934,0.93474358
16,483,80%)-4C,346.0,0.017349008,31.788557500557445,29.635345,34.805862,12.519235000000723,0.93474358,0.93181527
16,483,80%)-4C,347.0,0.018936912,31.424467844897894,29.101572,35.231419,20.0,0.93181527,0.93294215
16,483,80%)-4C,348.0,0.017464487,31.67848694456063,29.466976,35.666325,12.63247333333323,0.93294215,0.93243188
16,483,80%)-4C,349.0,0.017430335,31.676303449162038,29.439552,35.742237,12.617476666667304,0.93243188,0.93251491
16,483,80%)-4C,350.0,0.01735674,31.716168128421,29.671738,35.254074,12.584683333333427,0.93251491,0.93213707
16,483,80%)-4C,351.0,0.017314674,31.663743047260986,29.23654,34.99107,12.645034999999917,0.93213707,0.93131071
16,483,80%)-4C,352.0,0.017281592,31.660969989910296,29.288527,34.681385,12.55502999999929,0.93131071,0.93126678
16,483,80%)-4C,353.0,0.017289637,31.55557811745337,29.141771,34.604347,12.557163333333058,0.93126678,0.93114954
16,483,80%)-4C,354.0,0.017330922,31.658162382193286,29.651247,35.3162,12.634474999999899,0.93114954,0.93041813
16,483,80%)-4C,355.0,0.017357677,31.848733603583455,29.392744,35.311363,12.587453333333057,0.93041813,0.93018597
16,483,80%)-4C,356.0,0.017435623,31.775988476821187,29.390013,35.494259,12.615711666665932,0.93018597,0.92981726
16,483,80%)-4C,357.0,0.017504154,31.793963872687748,29.356827,36.208176,12.644023333332735,0.92981726,0.92931503
16,483,80%)-4C,358.0,0.017407568,31.809407478594864,29.347118,35.241837,12.62071166666671,0.92931503,0.92896408
16,483,80%)-4C,359.0,0.017322911,31.74982331400433,29.125263,34.989273,12.599339999999696,0.92896408,0.92826736
16,483,80%)-4C,360.0,0.017376101,31.490912726362655,28.864058,34.976749,12.701699999999255,0.92826736,0.92837787
