Repository: slreally/LSTM_Battery_RUL_Prediction_

# LSTM_Battery_RUL_Prediction_

## Data


07.01:

#### read_data.py
先用实验电池生命周期数据训练出一个基本模型，之后基于基本模型针对具体电池进行训练和测试？

File: data/2017_06_30_cell17_data.csv (part 1 of 2)
cell,cycle_life,charge_policy,cycle,IR,Tavg,Tmin,Tmax,chargetime,QD,lable
17,494,4.4C(24%)-5C,1.0,0.017723858,31.650490929707097,30.163881,33.702278,10.13820000000002,1.0648884,1.0656468
17,494,4.4C(24%)-5C,2.0,0.017780064,30.568617987510414,28.446955,32.706455,10.192319999999988,1.0656468,1.0695888
17,494,4.4C(24%)-5C,3.0,0.017831633,31.34677168398994,29.41894,34.014671,10.216508333333332,1.0695888,1.0703218
17,494,4.4C(24%)-5C,4.0,0.017507253,31.72457294048619,29.86887,33.738102,10.185611666666713,1.0703218,1.0722336
17,494,4.4C(24%)-5C,5.0,0.017986769,30.97317620689656,29.115278,32.95792,10.110874999999941,1.0722336,1.0699816
17,494,4.4C(24%)-5C,6.0,0.01761898,31.652592974937342,30.423618,34.045109,10.100640000000082,1.0699816,1.0716194
17,494,4.4C(24%)-5C,7.0,0.017382447,31.827149226932697,30.320778,33.827007,10.182279999999931,1.0716194,1.0692338
17,494,4.4C(24%)-5C,8.0,0.017854091,30.529531438861028,28.774958,33.085846,10.198451666666612,1.0692338,1.0705485
17,494,4.4C(24%)-5C,9.0,0.017490814,31.433084626364373,30.004341,33.887398,10.099354999999923,1.0705485,1.0731639
17,494,4.4C(24%)-5C,10.0,0.017388145,31.320194070175376,29.105595,33.43153,10.098798333333253,1.0731639,1.0726068
17,494,4.4C(24%)-5C,11.0,0.017840263,30.593780566916013,29.027712,33.631664,10.110183333333406,1.0726068,1.0736618
17,494,4.4C(24%)-5C,12.0,0.017416399,31.319053846476482,29.93726,33.745602,10.099333333333197,1.0736618,1.072789
17,494,4.4C(24%)-5C,13.0,0.017256277,31.198747430222973,29.101957,34.249157,10.182323333333382,1.072789,1.0736632
17,494,4.4C(24%)-5C,14.0,0.017634658,30.842359719658084,29.03879,33.82169,10.187379999999878,1.0736632,1.0741998
17,494,4.4C(24%)-5C,15.0,0.017350258,31.644860785240468,29.932404,34.743633,10.182881666666557,1.0741998,1.0752621
17,494,4.4C(24%)-5C,16.0,0.017190086,31.097152375939825,28.913252,34.469505,10.098998333333293,1.0752621,1.0741626
17,494,4.4C(24%)-5C,17.0,0.017579986,31.158526536280217,28.849504,34.208939,10.185276666666807,1.0741626,1.0758442
17,494,4.4C(24%)-5C,18.0,0.017272411,31.99545895815892,30.380262,34.859463,10.099748333333507,1.0758442,1.0723889
17,494,4.4C(24%)-5C,19.0,0.017055744,30.935603209999986,28.883543,34.548443,10.098956666666588,1.0723889,1.0745831
17,494,4.4C(24%)-5C,20.0,0.017445214,31.540860446308795,29.669741,34.41573,10.099381666666886,1.0745831,1.07471
17,494,4.4C(24%)-5C,21.0,0.01718686,31.999740976331303,30.342302,34.120468,10.099398333333374,1.07471,1.0735788
17,494,4.4C(24%)-5C,22.0,0.01732141,31.027772100682558,28.63607,33.102837,10.101408333333287,1.0735788,1.0755304
17,494,4.4C(24%)-5C,23.0,0.017475681,31.245412047939446,29.588749,33.954563,10.09977333333324,1.0755304,1.0759243
17,494,4.4C(24%)-5C,24.0,0.017294372,31.750153706995935,30.463644,33.634911,10.183611666666305,1.0759243,1.0709103
17,494,4.4C(24%)-5C,25.0,0.017639427,30.6967501392617,28.420389,32.828068,10.18316166666676,1.0709103,1.0746946
17,494,4.4C(24%)-5C,26.0,0.017365407,31.52444484700849,30.10047,33.676418,10.099823333333187,1.0746946,1.0750084
17,494,4.4C(24%)-5C,27.0,0.017331794,31.96571333078236,30.342531,34.060093,10.18231833333363,1.0750084,1.0751594
17,494,4.4C(24%)-5C,28.0,0.017642746,30.872803117647074,29.432205,33.844063,10.106798333333185,1.0751594,1.0761997
17,494,4.4C(24%)-5C,29.0,0.017230218,31.871030212584987,30.379078,34.229858,10.099039999999999,1.0761997,1.0748903
17,494,4.4C(24%)-5C,30.0,0.017230049,31.676495512776864,29.565643,33.719627,10.182800000000377,1.0748903,1.0751379
17,494,4.4C(24%)-5C,31.0,0.017733034,30.799786636134446,29.132252,33.736759,10.191545000000042,1.0751379,1.0760332
17,494,4.4C(24%)-5C,32.0,0.017372586,31.682908433164116,29.991224,34.744343,10.098916666666629,1.0760332,1.0762125
17,494,4.4C(24%)-5C,33.0,0.017153781,31.202562156829675,28.765759,34.422173,10.09877000000027,1.0762125,1.076105
17,494,4.4C(24%)-5C,34.0,0.017696461,30.991737759729286,28.69319,34.498486,10.193825000000167,1.076105,1.0762651
17,494,4.4C(24%)-5C,35.0,0.017260531,31.39520357499999,29.196407,34.78553,10.198658333333151,1.0762651,1.0755733
17,494,4.4C(24%)-5C,36.0,0.017129498,30.65321102345062,28.782879,34.265198,10.098906666666638,1.0755733,1.0762722
17,494,4.4C(24%)-5C,37.0,0.017480493,31.287867408333295,28.74299,34.562584,10.100331666666898,1.0762722,1.0763761
17,494,4.4C(24%)-5C,38.0,0.017106622,31.969076276214803,30.241846,34.564972,10.098504999999811,1.0763761,1.0756954
17,494,4.4C(24%)-5C,39.0,0.017162886,31.191760929180873,28.989122,33.370541,10.099384999999893,1.0756954,1.0763489
17,494,4.4C(24%)-5C,40.0,0.017360719,31.639406046396097,30.087936,33.739677,10.219828333333135,1.0763489,1.0767114
17,494,4.4C(24%)-5C,41.0,0.017294489,32.064411950207486,30.192064,34.012802,10.09878833333302,1.0767114,1.0750623
17,494,4.4C(24%)-5C,42.0,0.017388288,31.039140114285765,28.918686,34.038185,10.182226666666974,1.0750623,1.0763443
17,494,4.4C(24%)-5C,43.0,0.017309552,31.809117105349674,30.316338,34.594593,10.182079999999647,1.0763443,1.076511
17,494,4.4C(24%)-5C,44.0,0.017132107,32.20834115141421,30.51004,35.115311,10.115071666666578,1.076511,1.0748659
17,494,4.4C(24%)-5C,45.0,0.01765007,30.88281774052721,28.89924,33.891548,10.107640000000053,1.0748659,1.0761329
17,494,4.4C(24%)-5C,46.0,0.017234204,31.799381086885234,30.272633,34.388786,10.181773333333451,1.0761329,1.076036
17,494,4.4C(24%)-5C,47.0,0.017108962,31.888982687029372,29.995262,34.041576,10.098215000000103,1.076036,1.0746126
17,494,4.4C(24%)-5C,48.0,0.017682174,30.648518373009207,28.781319,33.94915,10.118704999999803,1.0746126,1.0760503
17,494,4.4C(24%)-5C,49.0,0.017253382,31.549418741056225,30.185875,34.297421,10.115226666666665,1.0760503,1.0758883
17,494,4.4C(24%)-5C,50.0,0.017121579,31.360838663006817,29.217066,34.246117,10.101976666666936,1.0758883,1.0754873
17,494,4.4C(24%)-5C,51.0,0.017682845,30.80478275481164,29.208687,33.682198,10.21215333333336,1.0754873,1.0764638
17,494,4.4C(24%)-5C,52.0,0.017276429,31.83662061234984,29.857218,34.883797,10.196711666666669,1.0764638,1.0761734
17,494,4.4C(24%)-5C,53.0,0.017097367,31.40355903416666,29.50658,34.863194,10.097748333333099,1.0761734,1.07558
17,494,4.4C(24%)-5C,54.0,0.017635331,31.170206746231273,29.370388,34.139256,10.117573333333713,1.07558,1.0759864
17,494,4.4C(24%)-5C,55.0,0.017228736,31.879240041322358,30.680696,34.397106,10.20405000000028,1.0759864,1.0760223
17,494,4.4C(24%)-5C,56.0,0.017163584,31.16921763037974,28.927906,34.026653,10.132996666666198,1.0760223,1.0759701
17,494,4.4C(24%)-5C,57.0,0.017531045,31.247990617003396,29.263874,34.752323,10.207734999999714,1.0759701,1.0759487
17,494,4.4C(24%)-5C,58.0,0.017164944,31.837213833901245,29.779934,35.304832,10.098810000000716,1.0759487,1.0749183
17,494,4.4C(24%)-5C,59.0,0.017306047,30.675734357495923,28.553398,33.06546,10.11225666666675,1.0749183,1.0758452
17,494,4.4C(24%)-5C,60.0,0.017414941,31.395973461217743,29.908009,34.357662,10.103801666666792,1.0758452,1.0759656
17,494,4.4C(24%)-5C,61.0,0.017145198,31.886016144804167,30.269049,34.802876,10.181641666666838,1.0759656,1.0747001
17,494,4.4C(24%)-5C,62.0,0.01733651,30.737194414285696,28.740807,34.005615,10.182101666667343,1.0747001,1.0756724
17,494,4.4C(24%)-5C,63.0,0.017401643,31.338890390284753,29.864185,34.148453,10.105661666666856,1.0756724,1.0757962
17,494,4.4C(24%)-5C,64.0,0.017144568,31.79776969326687,29.924023,34.851864,10.183686666665986,1.0757962,1.0746495
17,494,4.4C(24%)-5C,65.0,0.017738776,30.71064278201871,29.209007,33.93932,10.126413333333524,1.0746495,1.0757661
17,494,4.4C(24%)-5C,66.0,0.017269885,31.895459902670105,30.434582,34.379833,10.106196666667044,1.0757661,1.0759178
17,494,4.4C(24%)-5C,67.0,0.017651035,32.054125252475295,29.720942,34.528351,10.100171666667059,1.0759178,1.0746865
17,494,4.4C(24%)-5C,68.0,0.017651035,31.042285969569015,29.482801,34.426273,10.208504999999999,1.0746865,1.0757155
17,494,4.4C(24%)-5C,69.0,0.01722233,32.05705305302403,30.736898,35.055099,10.101396666666671,1.0757155,1.0756308
17,494,4.4C(24%)-5C,70.0,0.017037153,31.665687209492702,29.294958,34.688484,10.101984999999997,1.0756308,1.0748932
17,494,4.4C(24%)-5C,71.0,0.017648738,31.061281326411912,29.112717,34.321087,10.131116666666639,1.0748932,1.0753607
17,494,4.4C(24%)-5C,72.0,0.017212655,31.961450042833523,30.72975,34.543823,10.186896666666659,1.0753607,1.0755489
17,494,4.4C(24%)-5C,73.0,0.017151508,31.29253359818489,29.435158,34.092266,10.185386666666696,1.0755489,1.0750114
17,494,4.4C(24%)-5C,74.0,0.017584793,31.263741199004972,29.348045,34.070126,10.126666666666642,1.0750114,1.0756854
17,494,4.4C(24%)-5C,75.0,0.017251208,32.0039881702659,30.356131,34.723125,10.102145000000018,1.0756854,1.0751693
17,494,4.4C(24%)-5C,76.0,0.017150231,31.249263620689796,28.444931,34.677807,10.184096666666665,1.0751693,1.0751932
17,494,4.4C(24%)-5C,77.0,0.017544158,31.49673676328904,29.844236,34.413788,10.119506666666712,1.0751932,1.075585
17,494,4.4C(24%)-5C,78.0,0.017300827,32.05413896591856,29.912889,35.58345,10.102878333333381,1.075585,1.0744232
17,494,4.4C(24%)-5C,79.0,0.017019352,31.03322817798018,29.270657,35.181595,10.124093333333319,1.0744232,1.0751905
17,494,4.4C(24%)-5C,80.0,0.017320683,31.736816521452106,29.999147,34.76379,10.114493333333424,1.0751905,1.0749869
17,494,4.4C(24%)-5C,81.0,0.017157221,31.99169478625308,30.388157,34.425945,10.192493333333308,1.0749869,1.0737413
17,494,4.4C(24%)-5C,82.0,0.017626766,30.858459913043397,29.137156,33.735428,10.22762833333339,1.0737413,1.0746311
17,494,4.4C(24%)-5C,83.0,0.017324163,31.5066225592804,29.642925,34.479198,10.20268166666671,1.0746311,1.0749173
17,494,4.4C(24%)-5C,84.0,0.017255493,31.80620281428563,30.265778,34.287239,10.213703333333372,1.0749173,1.0725363
17,494,4.4C(24%)-5C,85.0,0.017649282,31.018134847682077,29.341335,33.925308,10.237660000000082,1.0725363,1.074932
17,494,4.4C(24%)-5C,86.0,0.017333409,31.95014993476465,30.506308,34.190529,10.220840000000074,1.074932,1.0753319
17,494,4.4C(24%)-5C,87.0,0.017321499,32.13539920148636,29.108744,35.641846,10.205505000000024,1.0753319,1.0739244
17,494,4.4C(24%)-5C,88.0,0.017716065,31.054351801801804,29.016357,34.76963,10.212981666666746,1.0739244,1.0747312
17,494,4.4C(24%)-5C,89.0,0.017219793,32.05882326561197,30.419641,35.806377,10.112044999999974,1.0747312,1.0742384
17,494,4.4C(24%)-5C,90.0,0.016974878,31.7824436772261,29.399406,35.082333,10.113050000000174,1.0742384,1.0737982
17,494,4.4C(24%)-5C,91.0,0.017573293,31.348301273848715,29.873318,34.600468,10.222641666666702,1.0737982,1.0741656
17,494,4.4C(24%)-5C,92.0,0.017190341,31.894913348333343,30.115597,33.918655,10.122776666666566,1.0741656,1.0742118
17,494,4.4C(24%)-5C,93.0,0.017587377,31.215401210041794,28.374697,32.999016,10.127250000000155,1.0742118,1.0741109
17,494,4.4C(24%)-5C,94.0,0.017630108,31.43958975444533,29.768755,34.467033,10.22115166666675,1.0741109,1.074385
17,494,4.4C(24%)-5C,95.0,0.017286016,32.10886757739555,30.497913,35.016975,10.21979999999991,1.074385,1.073324
17,494,4.4C(24%)-5C,96.0,0.01726196,31.04246655646483,28.425512,34.232841,10.197961666666622,1.073324,1.0735922
17,494,4.4C(24%)-5C,97.0,0.0174769,31.427964137902524,29.764616,34.381512,10.127800000000086,1.0735922,1.0740923
17,494,4.4C(24%)-5C,98.0,0.017352054,31.918039289843072,30.029984,35.536602,10.199773333333239,1.0740923,1.0729009
17,494,4.4C(24%)-5C,99.0,0.017136246,31.06149825935166,28.828447,35.249878,10.112398333333354,1.0729009,1.073837
17,494,4.4C(24%)-5C,100.0,0.017275661,31.822409422852424,29.772556,35.309811,10.208009999999922,1.073837,1.0730753
17,494,4.4C(24%)-5C,101.0,0.017122108,31.841019290484187,29.6521,34.339405,10.12816166666671,1.0730753,1.0722345
17,494,4.4C(24%)-5C,102.0,0.017728187,31.03669866356721,29.063459,33.787754,10.14073500000013,1.0722345,1.073253
17,494,4.4C(24%)-5C,103.0,0.017348018,31.885108230516792,30.422827,34.580212,10.127706666666684,1.073253,1.0734365
17,494,4.4C(24%)-5C,104.0,0.017287351,32.047156826306846,29.342934,35.420364,10.122441666666903,1.0734365,1.0718912
17,494,4.4C(24%)-5C,105.0,0.017688543,30.734643175231646,28.8396,34.459461,10.148344999999972,1.0718912,1.0730708
17,494,4.4C(24%)-5C,106.0,0.017278595,31.802227882934805,30.305651,34.975307,10.126146666666804,1.0730708,1.0728493
17,494,4.4C(24%)-5C,107.0,0.017188456,31.481616372781083,29.786558,34.069683,10.21584166666677,1.0728493,1.0685436
17,494,4.4C(24%)-5C,108.0,0.017711392,30.87011783624273,29.131157,34.049049,10.231376666666863,1.0685436,1.0668439
17,494,4.4C(24%)-5C,109.0,0.017353192,31.799578577371044,30.315367,35.022655,10.210684999999648,1.0668439,1.064292
17,494,4.4C(24%)-5C,110.0,0.017130893,31.579509776392317,29.234545,34.628361,10.212548333333205,1.064292,1.0724028
17,494,4.4C(24%)-5C,111.0,0.017544458,31.32887826716917,28.968855,34.683304,10.235406666666677,1.0724028,1.0618821
17,494,4.4C(24%)-5C,112.0,0.017175904,32.187077374278594,30.577906,34.028385,10.135723333333347,1.0618821,1.0472896
17,494,4.4C(24%)-5C,113.0,0.017448964,31.569673335319145,28.719748,33.056885,10.213124999999613,1.0472896,1.0603997
17,494,4.4C(24%)-5C,114.0,0.017530009,31.649676151793187,29.945238,34.756252,10.146963333333163,1.0603997,1.0545011
17,494,4.4C(24%)-5C,115.0,0.017223815,32.19897229421628,30.04459,36.199028,10.20520333333358,1.0545011,1.0505892
17,494,4.4C(24%)-5C,116.0,0.017082892,31.00516088269549,28.854462,34.547485,10.22366833333314,1.0505892,1.0536743
17,494,4.4C(24%)-5C,117.0,0.017431429,31.530836846025135,29.78614,34.558155,10.233296666666865,1.0536743,1.064885
17,494,4.4C(24%)-5C,118.0,0.017261233,31.98930568363932,30.480125,34.254139,10.220594999999836,1.064885,1.0684698
17,494,4.4C(24%)-5C,119.0,0.017686207,31.050131917286986,29.011208,33.989567,10.147569999999542,1.0684698,1.0670316
17,494,4.4C(24%)-5C,120.0,0.017323628,31.800620229219152,30.393597,34.837765,10.140081666666568,1.0670316,1.0707251
17,494,4.4C(24%)-5C,121.0,0.01724644,31.785228030456754,30.19416,35.131458,10.221679999999955,1.0707251,1.0696553
17,494,4.4C(24%)-5C,122.0,0.017642614,30.95661392410346,29.382048,34.280506,10.243779999999969,1.0696553,1.0693167
17,494,4.4C(24%)-5C,123.0,0.017311435,31.952679860655746,30.441715,35.05024,10.14044166666669,1.0693167,1.0718852
17,494,4.4C(24%)-5C,124.0,0.017208477,31.779458527591938,28.764395,34.664841,10.137225000000035,1.0718852,1.0707974
17,494,4.4C(24%)-5C,125.0,0.017636985,31.13646890266225,28.725094,35.072861,10.243439999999827,1.0707974,1.0711707
17,494,4.4C(24%)-5C,126.0,0.017201619,31.902010472545815,30.275942,35.523106,10.220234999999715,1.0711707,1.0707734
17,494,4.4C(24%)-5C,127.0,0.017218001,31.3170186410467,29.248331,34.038811,10.236965000000298,1.0707734,1.0705712
17,494,4.4C(24%)-5C,128.0,0.017602868,31.227003844187973,29.237682,34.391457,10.17029500000014,1.0705712,1.0707729
17,494,4.4C(24%)-5C,129.0,0.017319269,31.889466500000005,30.554529,34.336578,10.232150000000063,1.0707729,1.0686394
17,494,4.4C(24%)-5C,130.0,0.017320311,31.419255896721346,29.304527,33.640194,10.230381666666654,1.0686394,1.0709001
17,494,4.4C(24%)-5C,131.0,0.01755107,31.431232880131322,29.433428,34.875244,10.15738166666706,1.0709001,1.0709308
17,494,4.4C(24%)-5C,132.0,0.017262537,31.616698990107196,29.141682,35.121902,10.136438333333354,1.0709308,1.0700872
17,494,4.4C(24%)-5C,133.0,0.017273573,31.2139252717299,29.420435,34.573067,10.142528333333514,1.0700872,1.0708075
17,494,4.4C(24%)-5C,134.0,0.017458081,31.826477535802436,30.030296,34.848778,10.242694999999852,1.0708075,1.0710208
17,494,4.4C(24%)-5C,135.0,0.017241606,32.205933362794696,30.012846,36.252319,10.222135000000224,1.0710208,1.0694488
17,494,4.4C(24%)-5C,136.0,0.017211065,30.908129462171072,28.892534,34.955318,10.173951666666834,1.0694488,1.070312
17,494,4.4C(24%)-5C,137.0,0.01732764,31.76937587542079,29.746082,35.274521,10.154740000000068,1.070312,1.0702361
17,494,4.4C(24%)-5C,138.0,0.017132066,31.967238781353174,30.232347,34.731014,10.165566666666807,1.0702361,1.069036
17,494,4.4C(24%)-5C,139.0,0.017668223,31.017200364886772,29.047092,34.244621,10.191565000000022,1.069036,1.0698582
17,494,4.4C(24%)-5C,140.0,0.017303055,31.896042569065308,30.424412,34.585201,10.239376666666551,1.0698582,1.0690017
17,494,4.4C(24%)-5C,141.0,0.017300079,32.09798314718255,29.796671,34.647236,10.15157500000011,1.0690017,1.0650494
17,494,4.4C(24%)-5C,142.0,0.017728884,30.787053954507797,29.205647,34.188953,10.19485833333262,1.0650494,1.0670686
17,494,4.4C(24%)-5C,143.0,0.017381834,31.822069733718006,30.327736,35.054996,10.175520000000445,1.0670686,1.0597945
17,494,4.4C(24%)-5C,144.0,0.017254757,31.62594428897966,29.386509,34.137012,10.235656666667394,1.0597945,1.0563976
17,494,4.4C(24%)-5C,145.0,0.017827548,30.901041865560163,29.241329,34.438339,10.268315000000682,1.0563976,1.0655918
17,494,4.4C(24%)-5C,146.0,0.017382275,31.869903280991768,29.987343,35.410625,10.172673333333417,1.0655918,1.0605596
17,494,4.4C(24%)-5C,147.0,0.017216422,31.4467403691931,29.13237,34.880257,10.231386666666367,1.0605596,1.0625702
17,494,4.4C(24%)-5C,148.0,0.017684981,31.277461830845798,29.029387,34.91264,10.28311499999933,1.0625702,1.0664482
17,494,4.4C(24%)-5C,149.0,0.017303787,32.098707233221454,30.320482,35.965946,10.15339999999948,1.0664482,1.0679586
17,494,4.4C(24%)-5C,150.0,0.017155088,31.028822549579846,28.393227,35.008671,10.158081666666355,1.0679586,1.0682532
17,494,4.4C(24%)-5C,151.0,0.017493581,31.52435616791979,29.830334,34.353092,10.251133333332836,1.0682532,1.0686069
17,494,4.4C(24%)-5C,152.0,0.017531155,31.722047567387573,29.010952,35.533295,10.241278333333321,1.0686069,1.0673943
17,494,4.4C(24%)-5C,153.0,0.017275196,30.826017042677805,28.806099,34.918797,10.257020000000677,1.0673943,1.0681978
17,494,4.4C(24%)-5C,154.0,0.017460121,31.692249841575826,29.974529,34.942524,10.168559999999706,1.0681978,1.068222
17,494,4.4C(24%)-5C,155.0,0.017319195,31.917785888611807,29.734497,36.168453,10.157836666667329,1.068222,1.0666107
17,494,4.4C(24%)-5C,156.0,0.017698027,30.534170738952515,28.326681,33.805218,10.283879999999773,1.0666107,1.0679276
17,494,4.4C(24%)-5C,157.0,0.017392121,31.967887517915287,30.218121,35.34816,10.24973666666677,1.0679276,1.0678512
17,494,4.4C(24%)-5C,158.0,0.01721658,32.121065612741035,30.422747,35.881016,10.244054999999936,1.0678512,1.0667193
17,494,4.4C(24%)-5C,159.0,0.017566403,31.27510691494626,29.550266,34.591682,10.276509999999933,1.0667193,1.0675004
17,494,4.4C(24%)-5C,160.0,0.017346274,32.047047915763166,30.434425,35.065136,10.168321666666694,1.0675004,1.067718
17,494,4.4C(24%)-5C,161.0,0.01708528,32.10562901584643,30.021782,34.89629,10.161815000000448,1.067718,1.0663762
17,494,4.4C(24%)-5C,162.0,0.01783162,31.12488613124472,29.254534,34.581333,10.279135000000435,1.0663762,1.0671719
17,494,4.4C(24%)-5C,163.0,0.017366724,32.0290312192691,30.186928,35.316631,10.168703333333058,1.0671719,1.0670037
17,494,4.4C(24%)-5C,164.0,0.017211251,31.582991929225667,29.485596,34.846409,10.16337333333407,1.0670037,1.0662919
17,494,4.4C(24%)-5C,165.0,0.017711917,31.323673128559694,29.360453,34.991928,10.219171666666321,1.0662919,1.0667481
17,494,4.4C(24%)-5C,166.0,0.017365219,32.01458249545072,30.081627,35.825939,10.167321666666734,1.0667481,1.0660621
17,494,4.4C(24%)-5C,167.0,0.017163679,31.141527542832993,28.989454,35.053417,10.255949999999332,1.0660621,1.0661676
17,494,4.4C(24%)-5C,168.0,0.0177243,31.258653668039504,29.22868,34.987473,10.326806666667107,1.0661676,1.0661794
17,494,4.4C(24%)-5C,169.0,0.017393559,31.70356880150123,29.881746,35.672581,10.326806666667107,1.0661794,1.0652002
17,494,4.4C(24%)-5C,170.0,0.01723754,31.005726126229565,29.152279,34.742054,10.179698333333333,1.0652002,1.0660173
17,494,4.4C(24%)-5C,171.0,0.017466865,31.733131928571392,29.95594,35.070465,10.216890000000012,1.0660173,1.0659508
17,494,4.4C(24%)-5C,172.0,0.017299637,32.12374282174978,30.367352,34.883293,10.266575000000012,1.0659508,1.064858
17,494,4.4C(24%)-5C,173.0,0.017482912,31.20076207623687,29.033461,34.537689,10.30003666666668,1.064858,1.0655977
17,494,4.4C(24%)-5C,174.0,0.017370664,32.03120986386144,30.375383,35.38448,10.185628333333321,1.0655977,1.0654392
17,494,4.4C(24%)-5C,175.0,0.017279046,32.06849322400681,30.086739,34.846722,10.211105000000012,1.0654392,1.0643251
17,494,4.4C(24%)-5C,176.0,0.017718518,31.21605981280395,29.155115,34.241405,10.353546666666686,1.0643251,1.0650586
17,494,4.4C(24%)-5C,177.0,0.017453613,31.96361275143558,30.198538,34.625027,10.197230000000006,1.0650586,1.0651898
17,494,4.4C(24%)-5C,178.0,0.017461836,32.05042941890798,29.612368,35.250492,10.28835666666667,1.0651898,1.0638919
17,494,4.4C(24%)-5C,179.0,0.017724784,31.01858841090311,29.175169,34.820122,10.301416666666652,1.0638919,1.0646838
17,494,4.4C(24%)-5C,180.0,0.017400552,31.80694883900414,30.108488,35.415253,10.277010000000034,1.0646838,1.0642097
17,494,4.4C(24%)-5C,181.0,0.017263602,31.417491708367837,29.251677,34.392792,10.282316666666642,1.0642097,1.0639185
17,494,4.4C(24%)-5C,182.0,0.017674495,31.44262112786892,29.85397,35.140228,10.227718333333298,1.0639185,1.0643245
17,494,4.4C(24%)-5C,183.0,0.017273504,32.19677272280425,30.475599,35.013824,10.293915000000077,1.0643245,1.0640992
17,494,4.4C(24%)-5C,184.0,0.017408565,31.755471964970887,29.804649,34.059895,10.206688333333295,1.0640992,1.0635287
17,494,4.4C(24%)-5C,185.0,0.017640211,31.527497923756023,29.825108,35.534328,10.312483333333269,1.0635287,1.063539
17,494,4.4C(24%)-5C,186.0,0.017316956,31.978236336371175,29.846109,34.800549,10.211590000000069,1.063539,1.0631908
17,494,4.4C(24%)-5C,187.0,0.017492626,31.329142289282753,28.560282,33.831329,10.314458333333338,1.0631908,1.063504
17,494,4.4C(24%)-5C,188.0,0.017540989,31.89798832546785,30.33559,35.199528,10.22451666666675,1.063504,1.06349
17,494,4.4C(24%)-5C,189.0,0.017388884,32.28974495673468,30.60009,35.161884,10.285869999999948,1.06349,1.0624204
17,494,4.4C(24%)-5C,190.0,0.01734909,31.393436595588213,28.992376,34.296837,10.301791666666638,1.0624204,1.0634552
17,494,4.4C(24%)-5C,191.0,0.017112806,32.42830916084493,30.627935,35.351231,10.192495000000054,1.0634552,1.0614935
17,494,4.4C(24%)-5C,192.0,0.017345721,31.97083017612694,29.579706,33.785118,10.303896666666454,1.0614935,1.0617396
17,494,4.4C(24%)-5C,193.0,0.017886521,31.07526184519871,28.976019,34.280724,10.3150983333333,1.0617396,1.0625627
17,494,4.4C(24%)-5C,194.0,0.017490823,31.893951465322576,30.056709,34.608208,10.221120000000035,1.0625627,1.062879
17,494,4.4C(24%)-5C,195.0,0.017469589,32.132869730645176,30.103664,34.606548,10.29297333333331,1.062879,1.0612514
17,494,4.4C(24%)-5C,196.0,0.017827913,31.040371733656183,29.18038,34.959007,10.346365000000029,1.0612514,1.0622917
17,494,4.4C(24%)-5C,197.0,0.017380517,32.29744680668836,30.872366,35.62178,10.217233333333327,1.0622917,1.0617803
17,494,4.4C(24%)-5C,198.0,0.017285539,32.114568853559916,29.54554,34.244316,10.222229999999884,1.0617803,1.0601183
17,494,4.4C(24%)-5C,199.0,0.017823046,31.233022727491946,29.413202,35.14481,10.346226666666674,1.0601183,1.0607461
17,494,4.4C(24%)-5C,200.0,0.017380353,32.05528595602599,30.227732,34.62133,10.307791666666647,1.0607461,1.0604784
17,494,4.4C(24%)-5C,201.0,0.017538428,31.68002229662377,29.470774,33.461491,10.311678333333111,1.0604784,1.0606729
17,494,4.4C(24%)-5C,202.0,0.017800391,31.264963453112664,29.42514,34.831463,10.363655000000048,1.0606729,1.0606031
17,494,4.4C(24%)-5C,203.0,0.017475447,31.738800073268923,29.13666,33.915241,10.330126666666668,1.0606031,1.0607072
17,494,4.4C(24%)-5C,204.0,0.017736986,31.24264247162266,28.357113,33.903564,10.332233333333473,1.0607072,1.0594261
17,494,4.4C(24%)-5C,205.0,0.017692994,31.72148021013904,30.01207,35.267902,10.252784999999857,1.0594261,1.0608531
17,494,4.4C(24%)-5C,206.0,0.017460857,32.3494869131859,30.452671,35.59116,10.309601666666762,1.0608531,1.0599732
17,494,4.4C(24%)-5C,207.0,0.017378336,31.632666403069436,29.226639,34.337269,10.305254999999791,1.0599732,1.0598896
17,494,4.4C(24%)-5C,208.0,0.017562678,32.00573878827361,30.357578,35.055107,10.338551666666657,1.0598896,1.0590491
17,494,4.4C(24%)-5C,209.0,0.017521897,32.23310906405122,30.115067,34.382347,10.244161666666818,1.0590491,1.0592064
17,494,4.4C(24%)-5C,210.0,0.017741557,31.497192993426413,28.578924,34.475681,10.305831666666684,1.0592064,1.0595181
17,494,4.4C(24%)-5C,211.0,0.017517835,32.18197829753382,30.293566,36.021301,10.319921666666536,1.0595181,1.0600132
17,494,4.4C(24%)-5C,212.0,0.017336948,32.405448080618925,30.322891,35.828094,10.323653333333398,1.0600132,1.0586264
17,494,4.4C(24%)-5C,213.0,0.017733444,31.363655330104955,28.989304,35.11047,10.28286666666633,1.0586264,1.059446
17,494,4.4C(24%)-5C,214.0,0.017415633,32.14008003742039,30.174124,34.830379,10.255920000000334,1.059446,1.0594642
17,494,4.4C(24%)-5C,215.0,0.017563803,32.01804189799189,29.019598,34.152077,10.256320000000414,1.0594642,1.0582528
17,494,4.4C(24%)-5C,216.0,0.017867884,31.237018583855683,29.338459,34.773575,10.372216666666889,1.0582528,1.0589651
17,494,4.4C(24%)-5C,217.0,0.017545031,31.80453661021076,29.666893,34.316456,10.339283333333151,1.0589651,1.0588564
17,494,4.4C(24%)-5C,218.0,0.017644234,31.591648433734974,29.192129,33.342506,10.245721666666698,1.0588564,1.0579505
17,494,4.4C(24%)-5C,219.0,0.017912315,31.253802691573856,29.082945,34.831932,10.297045000000313,1.0579505,1.0586108
17,494,4.4C(24%)-5C,220.0,0.017531253,32.35421811532256,30.081295,35.047081,10.344036666666701,1.0586108,1.0586444
17,494,4.4C(24%)-5C,221.0,0.017616762,31.85528438349519,28.921776,34.972225,10.245283333333402,1.0586444,1.0580269
17,494,4.4C(24%)-5C,222.0,0.017686777,31.74177216719484,29.762121,35.54105,10.372566666666534,1.0580269,1.0580659
17,494,4.4C(24%)-5C,223.0,0.017543482,32.08593390807357,30.146301,34.606003,10.35455166666652,1.0580659,1.0580137
17,494,4.4C(24%)-5C,224.0,0.017623218,31.557952596774275,28.456335,33.674141,10.255883333332894,1.0580137,1.0577362
17,494,4.4C(24%)-5C,225.0,0.017730925,31.708927718253967,29.947577,35.106167,10.294228333333255,1.0577362,1.0577937
17,494,4.4C(24%)-5C,226.0,0.017510263,32.13416350961539,30.198715,35.621735,10.346176666666967,1.0577937,1.0567452
17,494,4.4C(24%)-5C,227.0,0.01740643,31.39515017007887,29.340027,34.520557,10.34649833333339,1.0567452,1.0565486
17,494,4.4C(24%)-5C,228.0,0.017543226,31.87477632648224,29.993483,35.290272,10.372749999999845,1.0565486,1.0564333
17,494,4.4C(24%)-5C,229.0,0.017448513,32.156545401425205,29.966106,34.101223,10.426608333333085,1.0564333,1.0553
17,494,4.4C(24%)-5C,230.0,0.017929528,31.439590964856162,29.182562,34.850052,10.430431666666603,1.0553,1.0560387
17,494,4.4C(24%)-5C,231.0,0.017535746,32.415125049841734,30.798756,35.665424,10.401936666666492,1.0560387,1.056507
17,494,4.4C(24%)-5C,232.0,0.017432459,32.48629066905893,30.485516,35.007572,10.378553333333306,1.056507,1.0458921
17,494,4.4C(24%)-5C,233.0,0.017869659,31.376979246682343,28.869276,35.184883,10.329690000000118,1.0458921,1.0532315
17,494,4.4C(24%)-5C,234.0,0.017497139,32.155635362628644,29.825836,34.112766,10.39813833333319,1.0532315,1.0564103
17,494,4.4C(24%)-5C,235.0,0.017803637,31.975111336045565,28.76491,34.901245,10.362378333333375,1.0564103,1.0551211
17,494,4.4C(24%)-5C,236.0,0.018025048,31.392263147771605,29.615957,35.402691,10.33470166666666,1.0551211,1.0504524
17,494,4.4C(24%)-5C,237.0,0.01750033,32.355755248592,30.184235,36.383598,10.27881833333328,1.0504524,1.054499
17,494,4.4C(24%)-5C,238.0,0.017263873,32.01123515901901,29.798239,35.269993,10.293186666667074,1.054499,1.0536021
17,494,4.4C(24%)-5C,239.0,0.01789958,31.29445909937891,29.559999,35.021275,10.34689499999998,1.0536021,1.0544999
17,494,4.4C(24%)-5C,240.0,0.017585551,31.968246403149646,29.662632,34.393284,10.387868333333365,1.0544999,1.0550823
17,494,4.4C(24%)-5C,241.0,0.017784977,31.272851887147336,28.314222,33.75288,10.378735000000354,1.0550823,1.0547642
17,494,4.4C(24%)-5C,242.0,0.017843004,31.47839284367637,29.690517,35.018997,10.413585000000603,1.0547642,1.0550134
17,494,4.4C(24%)-5C,243.0,0.017578449,32.126759936069426,29.913513,36.086895,10.287893333333583,1.0550134,1.0538311
17,494,4.4C(24%)-5C,244.0,0.017372195,31.361709736593024,28.717449,35.007744,10.364818333332854,1.0538311,1.0543895
17,494,4.4C(24%)-5C,245.0,0.017646557,31.89725326561262,30.146582,35.30117,10.33414000000048,1.0543895,1.0542958
17,494,4.4C(24%)-5C,246.0,0.01757535,32.190351845015556,29.762068,34.378201,10.39022999999967,1.0542958,1.0535835
17,494,4.4C(24%)-5C,247.0,0.017667659,31.672460531864704,28.515974,34.731613,10.267241666666814,1.0535835,1.050925
17,494,4.4C(24%)-5C,248.0,0.019509308,31.81922422442748,29.096481,35.292385,10.331203333333058,1.050925,1.0518218
17,494,4.4C(24%)-5C,249.0,0.017682342,32.13363917333335,29.003515,36.500221,10.386613333332935,1.0518218,1.0510764
17,494,4.4C(24%)-5C,250.0,0.01738663,31.357149511627956,28.930538,35.149174,10.298134999999698,1.0510764,1.0520278
17,494,4.4C(24%)-5C,251.0,0.017670903,31.906180757364357,29.925714,35.800274,10.416748333333333,1.0520278,1.0521895
17,494,4.4C(24%)-5C,252.0,0.017434806,32.32154620127284,30.199871,36.399914,10.29492166666605,1.0521895,1.051028
17,494,4.4C(24%)-5C,253.0,0.017613573,31.142619005516156,28.447104,34.837986,10.318496666666276,1.051028,1.0520011
17,494,4.4C(24%)-5C,254.0,0.017716443,31.94026098666674,29.659157,35.817738,10.40412166666647,1.0520011,1.0519481
17,494,4.4C(24%)-5C,255.0,0.017560249,31.949543730056394,29.416832,36.100681,10.38221833333373,1.0519481,1.049749
17,494,4.4C(24%)-5C,256.0,0.017896201,31.12797596882304,29.259249,35.01479,10.382669999999537,1.049749,1.0505489
17,494,4.4C(24%)-5C,257.0,0.01755669,31.894811650311524,29.871243,35.351242,10.424233333333783,1.0505489,1.0505918
17,494,4.4C(24%)-5C,258.0,0.017481845,31.944773339843685,29.163778,36.228775,10.400273333333704,1.0505918,1.0505816
17,494,4.4C(24%)-5C,259.0,0.017946556,30.958259438073405,28.964891,34.704044,10.462089999999929,1.0505816,1.0515606
17,494,4.4C(24%)-5C,260.0,0.017661573,32.03764584895428,29.509445,35.562267,10.41248833333375,1.0515606,1.0515316
17,494,4.4C(24%)-5C,261.0,0.017569602,31.763778583657587,29.404125,34.420944,10.39322000000005,1.0515316,1.0508746
17,494,4.4C(24%)-5C,262.0,0.017930223,31.522469529500768,29.346922,34.768677,10.466528333333553,1.0508746,1.0498246
17,494,4.4C(24%)-5C,263.0,0.017667942,32.08358028139541,29.666943,35.149651,10.341008333333109,1.0498246,1.0498046
17,494,4.4C(24%)-5C,264.0,0.017736888,31.70766742421879,28.845724,34.339722,10.397179999999935,1.0498046,1.0491991
17,494,4.4C(24%)-5C,265.0,0.017931517,31.529814077760474,29.456114,34.985691,10.377898333333238,1.0491991,1.0494365
17,494,4.4C(24%)-5C,266.0,0.017708071,32.13764495545315,29.631479,35.880234,10.327058333333117,1.0494365,1.0497087
17,494,4.4C(24%)-5C,267.0,0.017541056,31.38795742398779,28.733089,34.625027,10.330786666666972,1.0497087,1.0500818
17,494,4.4C(24%)-5C,268.0,0.017776629,31.776782768582404,29.806669,35.296341,10.37460500000064,1.0500818,1.0478946
17,494,4.4C(24%)-5C,269.0,0.017604843,32.295078637807734,29.789042,36.501637,10.3319233333333,1.0478946,1.0479821
17,494,4.4C(24%)-5C,270.0,0.01753732,31.355510204866555,28.610527,34.994953,10.342161666666895,1.0479821,1.0473685
17,494,4.4C(24%)-5C,271.0,0.01770382,32.04917191354246,30.290167,35.530987,10.456181666666332,1.0473685,1.049902
17,494,4.4C(24%)-5C,272.0,0.017563667,32.4547123738317,30.13592,36.728474,10.339881666666285,1.049902,1.0485547
17,494,4.4C(24%)-5C,273.0,0.017907618,31.37101689777098,28.994112,35.120525,10.402343333334041,1.0485547,1.0493968
17,494,4.4C(24%)-5C,274.0,0.017625082,32.24816425216028,30.290899,35.523048,10.455541666666978,1.0493968,1.0495113
17,494,4.4C(24%)-5C,275.0,0.017625082,32.49636639643128,29.673727,36.753834,10.430045000000002,1.0495113,1.048202
17,494,4.4C(24%)-5C,276.0,0.017925445,31.475261609302322,28.980064,35.541878,10.394525000000007,1.048202,1.0489144
17,494,4.4C(24%)-5C,277.0,0.017667439,32.24141478571421,29.723288,36.543686,10.439253333333333,1.0489144,1.0482647
17,494,4.4C(24%)-5C,278.0,0.017423268,31.829080509345847,29.36729,35.196426,10.443944999999985,1.0482647,1.0478978
17,494,4.4C(24%)-5C,279.0,0.017970491,31.62042201447078,29.702957,35.731056,10.516638333333322,1.0478978,1.0482581
17,494,4.4C(24%)-5C,280.0,0.017574295,32.32572354608828,30.322378,35.633827,10.450505000000037,1.0482581,1.0481206
17,494,4.4C(24%)-5C,281.0,0.017561153,31.681402712547442,29.059855,34.653591,10.366965000000043,1.0481206,1.0476351
17,494,4.4C(24%)-5C,282.0,0.017913988,31.55840831644581,29.48093,35.863892,10.504610000000017,1.0476351,1.0477312
17,494,4.4C(24%)-5C,283.0,0.017546691,32.23114100699301,30.073849,36.601219,10.453999999999967,1.0477312,1.0468282
17,494,4.4C(24%)-5C,284.0,0.017478986,31.480075516930114,28.818432,34.880203,10.410748333333322,1.0468282,1.0471336
17,494,4.4C(24%)-5C,285.0,0.017762953,32.03452128199234,30.048927,36.290073,10.419685000000026,1.0471336,1.0469991
17,494,4.4C(24%)-5C,286.0,0.01752419,32.37830394104134,30.38508,35.913326,10.497611666666732,1.0469991,1.0456545
17,494,4.4C(24%)-5C,287.0,0.017793112,31.350019394856265,28.810556,35.316856,10.444913333333291,1.0456545,1.0462039
17,494,4.4C(24%)-5C,288.0,0.017775398,31.8280101195402,29.609169,35.186832,10.494964999999986,1.0462039,1.0462371
17,494,4.4C(24%)-5C,289.0,0.017801933,31.96493204507252,29.255371,35.414326,10.480621666666654,1.0462371,1.0451828
17,494,4.4C(24%)-5C,290.0,0.018056342,31.233386017241394,28.879288,35.145924,10.467658333333384,1.0451828,1.0459421
17,494,4.4C(24%)-5C,291.0,0.017681658,32.2547598689282,30.153894,35.904587,10.493581666666675,1.0459421,1.0458891
17,494,4.4C(24%)-5C,292.0,0.017556585,32.25676775019042,29.560638,36.739403,10.477926666666706,1.0458891,1.0446829
17,494,4.4C(24%)-5C,293.0,0.017984137,31.344741071214436,29.263403,35.461575,10.557191666666768,1.0446829,1.0454502
17,494,4.4C(24%)-5C,294.0,0.017687054,32.441969095348725,30.247139,36.178505,10.409976666666626,1.0454502,1.0452927
17,494,4.4C(24%)-5C,295.0,0.017554859,32.23454085165254,30.269777,35.17218,10.40677333333321,1.0452927,1.0443929
17,494,4.4C(24%)-5C,296.0,0.018022764,31.445190425742574,29.723791,35.651627,10.490856666666513,1.0443929,1.0446575
17,494,4.4C(24%)-5C,297.0,0.017689891,32.17257149660886,29.923885,36.768131,10.504213333333366,1.0446575,1.0440087
17,494,4.4C(24%)-5C,298.0,0.017558852,31.509975156908613,29.005665,34.801247,10.53027666666676,1.0440087,1.0438991
17,494,4.4C(24%)-5C,299.0,0.017977698,31.693872738095145,29.708897,35.690884,10.579565000000002,1.0438991,1.0427252
17,494,4.4C(24%)-5C,300.0,0.017683608,32.303639066564706,30.063227,36.585693,10.424498333333274,1.0427252,1.0430362
17,494,4.4C(24%)-5C,301.0,0.017559383,31.506193683514848,28.959076,34.800053,10.446566666666817,1.0430362,1.0435234
17,494,4.4C(24%)-5C,302.0,0.017766535,32.20506954496532,30.18292,36.256897,10.540283333333354,1.0435234,1.0421519
17,494,4.4C(24%)-5C,303.0,0.017614905,32.54558827102798,30.590441,36.902462,10.519998333333449,1.0421519,1.0420364
17,494,4.4C(24%)-5C,304.0,0.017880455,31.457780177456232,28.049366,35.546089,10.557445000000007,1.0420364,1.0410906
17,494,4.4C(24%)-5C,305.0,0.018017154,31.51554238544068,28.547384,35.363285,10.46229999999996,1.0410906,1.0423738
17,494,4.4C(24%)-5C,306.0,0.017939514,31.82675864488846,28.533403,36.057251,10.522206666666655,1.0423738,1.0401516
17,494,4.4C(24%)-5C,307.0,0.018135991,31.255858572075436,28.944372,35.147381,10.530003333333298,1.0401516,1.0420501
17,494,4.4C(24%)-5C,308.0,0.017788034,32.31055633308325,29.943277,36.150211,10.453936666666657,1.0420501,1.0419089
17,494,4.4C(24%)-5C,309.0,0.017725445,32.2948509801375,29.877005,36.12056,10.525828333333145,1.0419089,1.0407021
17,494,4.4C(24%)-5C,310.0,0.018173713,31.37238412424253,28.876692,34.560249,10.602401666666749,1.0407021,1.0398493
17,494,4.4C(24%)-5C,311.0,0.017928626,32.06771373816792,29.564581,34.921162,10.580856666666417,1.0398493,1.0409173
17,494,4.4C(24%)-5C,312.0,0.018017326,31.699066154789236,28.617722,34.66745,10.464300000000124,1.0409173,1.0389661
17,494,4.4C(24%)-5C,313.0,0.018220905,31.388090553449487,29.311178,35.30373,10.639716666666693,1.0389661,1.0403419
17,494,4.4C(24%)-5C,314.0,0.017979361,32.011203880152706,28.79534,36.139793,10.470353333333332,1.0403419,1.0395974
17,494,4.4C(24%)-5C,315.0,0.017871041,31.430598897667444,28.09281,34.579018,10.554938333333606,1.0395974,1.0396115
17,494,4.4C(24%)-5C,316.0,0.018151144,31.631693526946112,29.228878,35.1455,10.553874999999728,1.0396115,1.0396733
17,494,4.4C(24%)-5C,317.0,0.017938288,32.14073888796366,29.034414,36.119125,10.476543333333392,1.0396733,1.0375057
17,494,4.4C(24%)-5C,318.0,0.017804442,31.731987078609198,28.828476,34.977837,10.46968666666653,1.0375057,1.0377475
17,494,4.4C(24%)-5C,319.0,0.018028215,31.959433145770426,29.574072,35.120705,10.531445000000046,1.0377475,1.0388479
17,494,4.4C(24%)-5C,320.0,0.017976686,32.16838079535236,29.113874,35.889771,10.57977499999979,1.0388479,1.0361515
17,494,4.4C(24%)-5C,321.0,0.018285865,31.31860146938773,28.522484,34.453667,10.562474999999782,1.0361515,1.037957
17,494,4.4C(24%)-5C,322.0,0.01798977,31.90431798974356,29.301287,34.072231,10.56163666666689,1.037957,1.0378832
17,494,4.4C(24%)-5C,323.0,0.018175313,31.799260917859822,28.511675,35.049175,10.622446666666656,1.0378832,1.0364057
17,494,4.4C(24%)-5C,324.0,0.018280093,31.355637968468514,29.024979,34.837933,10.665021666666629,1.0364057,1.0371637
17,494,4.4C(24%)-5C,325.0,0.017940802,32.06904712039119,29.699572,34.885311,10.543461666666554,1.0371637,1.0371289
17,494,4.4C(24%)-5C,326.0,0.017914454,31.826967229213505,29.730909,33.903458,10.519281666666696,1.0371289,1.0358379
17,494,4.4C(24%)-5C,327.0,0.018228944,31.65344509491774,29.828764,35.326759,10.616209999999652,1.0358379,1.036137
17,494,4.4C(24%)-5C,328.0,0.017898327,31.990779698269364,29.464048,34.35725,10.653274999999848,1.036137,1.0358219
17,494,4.4C(24%)-5C,329.0,0.018056609,31.31757975937032,28.276678,33.855495,10.597483333333123,1.0358219,1.0356233
17,494,4.4C(24%)-5C,330.0,0.018089689,31.746036375370903,29.850109,35.111691,10.689363333333555,1.0356233,1.0354152
17,494,4.4C(24%)-5C,331.0,0.0178759,32.207228336276586,29.682451,34.241806,10.655786666666488,1.0354152,1.0317367
17,494,4.4C(24%)-5C,332.0,0.018136291,31.530684231905408,28.30875,34.950302,10.570354999999592,1.0317367,1.0347568
17,494,4.4C(24%)-5C,333.0,0.017852502,32.146665226486064,30.076038,36.352741,10.584614999999758,1.0347568,1.0340055
17,494,4.4C(24%)-5C,334.0,0.017776079,31.99303700224879,29.044409,35.420265,10.693638333333364,1.0340055,1.0329479
17,494,4.4C(24%)-5C,335.0,0.018354625,31.122521200442094,28.9352,35.024494,10.754198333333383,1.0329479,1.0334855
17,494,4.4C(24%)-5C,336.0,0.017985079,31.917001824574328,30.114649,35.580902,10.689436666666976,1.0334855,1.0332612
17,494,4.4C(24%)-5C,337.0,0.01790368,31.948884059040527,29.269987,35.932152,10.681365000000126,1.0332612,1.0320555
17,494,4.4C(24%)-5C,338.0,0.018362869,31.106922975482924,29.101805,34.72118,10.670813333333353,1.0320555,1.0326406
17,494,4.4C(24%)-5C,339.0,0.01799936,32.02754442117122,30.354254,35.607922,10.7111466666669,1.0326406,1.0322841
17,494,4.4C(24%)-5C,340.0,0.017861931,31.80178325222544,29.956341,34.097042,10.685948333333362,1.0322841,1.0317727
17,494,4.4C(24%)-5C,341.0,0.018291976,31.497145775495255,29.711185,35.591103,10.679455000000113,1.0317727,1.0320592
17,494,4.4C(24%)-5C,342.0,0.017902525,32.44042596985697,30.249939,36.467754,10.586700000000322,1.0320592,1.0311898
17,494,4.4C(24%)-5C,343.0,0.017756371,31.81961778459231,29.253452,35.120049,10.591354999999748,1.0311898,1.0303768
17,494,4.4C(24%)-5C,344.0,0.018491605,31.12917929717675,28.285297,34.849442,10.770666666666996,1.0303768,1.0301362
17,494,4.4C(24%)-5C,345.0,0.018319171,31.679312815201207,28.365475,35.384781,10.639633333333768,1.0301362,1.0292567
17,494,4.4C(24%)-5C,346.0,0.018170305,31.34569717761194,29.062311,34.263161,10.602315000000333,1.0292567,1.0297462
17,494,4.4C(24%)-5C,347.0,0.018212602,31.85909645099484,29.900015,35.388882,10.683120000000054,1.0297462,1.0296634
17,494,4.4C(24%)-5C,348.0,0.018099725,32.20081815519762,29.584734,35.961082,10.627568333333086,1.0296634,1.0281312
