Repository: slreally/LSTM_Battery_RUL_Prediction_

# LSTM_Battery_RUL_Prediction_

## Data


07.01:

#### read_data.py
先用实验电池生命周期数据训练出一个基本模型，之后基于基本模型针对具体电池进行训练和测试？

File: data/2017_06_30_cell18_data.csv (part 1 of 2)
cell,cycle_life,charge_policy,cycle,IR,Tavg,Tmin,Tmax,chargetime,QD,lable
18,487,4.4C(47%)-5.5C,1.0,0.017688664,33.248221187500064,30.66984,37.165318,10.25699666666648,1.0610169,1.063838
18,487,4.4C(47%)-5.5C,2.0,0.017536523,32.37512375122743,29.433987,36.852699,10.136645000000135,1.063838,1.0648464
18,487,4.4C(47%)-5.5C,3.0,0.017950749,32.486803531045794,29.918482,37.011036,10.232200000000011,1.0648464,1.066077
18,487,4.4C(47%)-5.5C,4.0,0.017520215,33.16856848464727,30.277157,37.544605,10.209760000000097,1.066077,1.0655496
18,487,4.4C(47%)-5.5C,5.0,0.017314211,32.66147246128227,29.965481,37.288242,10.127346666666805,1.0655496,1.0661732
18,487,4.4C(47%)-5.5C,6.0,0.017555431,32.85784715627531,30.431469,36.925011,10.223920000000119,1.0661732,1.0668461
18,487,4.4C(47%)-5.5C,7.0,0.017381623,33.18449771705741,30.458698,37.44035,10.125095000000147,1.0668461,1.0659018
18,487,4.4C(47%)-5.5C,8.0,0.017306957,32.32898884227648,29.080629,37.326763,10.20425166666658,1.0659018,1.0666027
18,487,4.4C(47%)-5.5C,9.0,0.017512644,32.572011472668784,29.984938,36.830345,10.13720000000006,1.0666027,1.0669696
18,487,4.4C(47%)-5.5C,10.0,0.017268233,32.90361116244067,30.234751,37.278641,10.207491666666465,1.0669696,1.0659064
18,487,4.4C(47%)-5.5C,11.0,0.017631648,32.05102301596177,29.025993,35.784908,10.143186666666589,1.0659064,1.0667542
18,487,4.4C(47%)-5.5C,12.0,0.017395318,32.57877371178344,29.913145,36.381554,10.134653333333457,1.0667542,1.0672396
18,487,4.4C(47%)-5.5C,13.0,0.017334122,32.843491923387084,29.785919,36.939987,10.213468333333246,1.0672396,1.0653509
18,487,4.4C(47%)-5.5C,14.0,0.017495418,32.3110267201987,29.597448,36.34938,10.22400000000004,1.0653509,1.0670791
18,487,4.4C(47%)-5.5C,15.0,0.017258745,32.85094881153536,30.016138,36.75066,10.129916666666638,1.0670791,1.0673006
18,487,4.4C(47%)-5.5C,16.0,0.017272234,32.89999376275295,29.5695,36.37722,10.122848333333241,1.0673006,1.0666113
18,487,4.4C(47%)-5.5C,17.0,0.017486745,32.451389150200846,29.590876,36.667919,10.224776666666731,1.0666113,1.0672612
18,487,4.4C(47%)-5.5C,18.0,0.017098719,33.22698212418305,30.309053,37.283905,10.207693333333493,1.0672612,1.0676094
18,487,4.4C(47%)-5.5C,19.0,0.017044747,32.9648551938111,30.199627,37.328514,10.198626666666435,1.0676094,1.0670643
18,487,4.4C(47%)-5.5C,20.0,0.017317804,32.69207384887459,30.151785,37.082523,10.14358666666667,1.0670643,1.0675267
18,487,4.4C(47%)-5.5C,21.0,0.017018802,33.45682720692419,30.561117,37.902058,10.203373333333486,1.0675267,1.0670505
18,487,4.4C(47%)-5.5C,22.0,0.01677506,32.87414531087667,29.606472,37.758987,10.116829999999997,1.0670505,1.0666474
18,487,4.4C(47%)-5.5C,23.0,0.017269297,32.51453141181176,29.776367,36.973316,10.137021666666746,1.0666474,1.067014
18,487,4.4C(47%)-5.5C,24.0,0.017030558,33.08564979433201,30.541986,37.227833,10.125196666666307,1.067014,1.0663038
18,487,4.4C(47%)-5.5C,25.0,0.016857166,32.31888575122352,29.691769,36.979912,10.207131666666829,1.0663038,1.0668695
18,487,4.4C(47%)-5.5C,26.0,0.017125331,32.76943631506843,30.313385,37.287685,10.137116666666891,1.0668695,1.0669796
18,487,4.4C(47%)-5.5C,27.0,0.016907502,33.33167601233547,30.918793,37.315502,10.12682333333311,1.0669796,1.0662242
18,487,4.4C(47%)-5.5C,28.0,0.017085774,32.64501221862354,29.693106,36.648911,10.12829666666706,1.0662242,1.0669907
18,487,4.4C(47%)-5.5C,29.0,0.017060544,33.11917919934909,30.394163,37.550163,10.21510500000004,1.0669907,1.0669477
18,487,4.4C(47%)-5.5C,30.0,0.016953623,33.42246751663889,30.765129,38.023735,10.208719999999934,1.0669477,1.0655816
18,487,4.4C(47%)-5.5C,31.0,0.017283611,32.291435536267336,29.083755,36.80476,10.23124000000001,1.0655816,1.0663192
18,487,4.4C(47%)-5.5C,32.0,0.017058132,32.96945292098971,30.215157,36.841381,10.218359999999908,1.0663192,1.0665743
18,487,4.4C(47%)-5.5C,33.0,0.017142097,33.06813268996717,29.693195,37.299866,10.131196666667044,1.0665743,1.0653967
18,487,4.4C(47%)-5.5C,34.0,0.01746154,32.22845076747966,29.2551,36.445171,10.160050000000046,1.0653967,1.0660212
18,487,4.4C(47%)-5.5C,35.0,0.017230842,32.75733670645162,29.211988,36.606625,10.223638333333172,1.0660212,1.0663184
18,487,4.4C(47%)-5.5C,36.0,0.01726925,32.572657897689766,29.294857,36.162727,10.13039499999965,1.0663184,1.0658188
18,487,4.4C(47%)-5.5C,37.0,0.017414438,32.378520240160704,29.714661,37.042538,10.243598333333406,1.0658188,1.0665078
18,487,4.4C(47%)-5.5C,38.0,0.017011225,33.38033253926283,30.274446,37.90556,10.214011666666677,1.0665078,1.0665046
18,487,4.4C(47%)-5.5C,39.0,0.016863594,33.12455844782247,30.520128,37.654625,10.20225999999966,1.0665046,1.0661443
18,487,4.4C(47%)-5.5C,40.0,0.017097833,33.00962749194852,30.420721,37.752422,10.146061666666355,1.0661443,1.0662123
18,487,4.4C(47%)-5.5C,41.0,0.016791491,33.57163572380179,31.095139,37.515491,10.132609999999598,1.0662123,1.0655794
18,487,4.4C(47%)-5.5C,42.0,0.016860019,32.807983181089774,29.539314,36.432407,10.228240000000126,1.0655794,1.0658615
18,487,4.4C(47%)-5.5C,43.0,0.017023655,33.02626332653065,30.586559,37.191093,10.148291666667015,1.0658615,1.0661048
18,487,4.4C(47%)-5.5C,44.0,0.016964233,33.508623953771284,30.488651,37.698051,10.135178333333169,1.0661048,1.0649407
18,487,4.4C(47%)-5.5C,45.0,0.016863307,32.731241103392584,29.086243,37.571945,10.204811666666258,1.0649407,1.0657182
18,487,4.4C(47%)-5.5C,46.0,0.017060991,33.13638201527331,30.326326,37.730782,10.225329999999667,1.0657182,1.0659825
18,487,4.4C(47%)-5.5C,47.0,0.016913602,33.54909358588229,30.5667,38.463627,10.213278333333438,1.0659825,1.0645429
18,487,4.4C(47%)-5.5C,48.0,0.017069178,32.24077847308323,29.016958,37.085461,10.134986666666615,1.0645429,1.0652709
18,487,4.4C(47%)-5.5C,49.0,0.017089201,32.851130757818794,30.024897,37.123093,10.23241999999979,1.0652709,1.0655147
18,487,4.4C(47%)-5.5C,50.0,0.017020514,33.11322380032603,30.038488,37.584194,10.140636666666735,1.0655147,1.0643704
18,487,4.4C(47%)-5.5C,51.0,0.017215665,32.37986472923329,29.484903,36.956066,10.250851666666373,1.0643704,1.0649556
18,487,4.4C(47%)-5.5C,52.0,0.016926801,33.109310974481666,30.472675,36.936176,10.232903333333281,1.0649556,1.0649934
18,487,4.4C(47%)-5.5C,53.0,0.01706849,33.17051231570759,29.618111,37.402435,10.230123333333177,1.0649934,1.064015
18,487,4.4C(47%)-5.5C,54.0,0.01724121,32.556161078025426,29.79571,37.275433,10.16010499999975,1.064015,1.0647051
18,487,4.4C(47%)-5.5C,55.0,0.01693375,33.279307640094785,30.593578,37.615849,10.144290000000426,1.0647051,1.0646483
18,487,4.4C(47%)-5.5C,56.0,0.016894024,33.058786586645475,30.573235,36.868004,10.142278333333282,1.0646483,1.0638834
18,487,4.4C(47%)-5.5C,57.0,0.017285712,32.39014414094485,29.836079,36.736946,10.263685000000017,1.0638834,1.0643129
18,487,4.4C(47%)-5.5C,58.0,0.017113551,32.9765735770151,29.629557,37.330341,10.23674666666678,1.0643129,1.0642058
18,487,4.4C(47%)-5.5C,59.0,0.016939882,32.74238396964856,29.909874,37.454212,10.213573333333867,1.0642058,1.0638713
18,487,4.4C(47%)-5.5C,60.0,0.017156199,32.563212264224504,29.906155,36.943024,10.261998333332789,1.0638713,1.06428
18,487,4.4C(47%)-5.5C,61.0,0.016939458,33.21997669028669,30.240131,37.539619,10.149001666666784,1.06428,1.0636073
18,487,4.4C(47%)-5.5C,62.0,0.01688892,32.77253922767504,29.07477,36.960457,10.139116666666814,1.0636073,1.0635836
18,487,4.4C(47%)-5.5C,63.0,0.017099783,32.76225074336286,29.951302,37.144123,10.253345000000747,1.0635836,1.0637196
18,487,4.4C(47%)-5.5C,64.0,0.016993696,33.067283571428604,29.848625,37.226528,10.24474999999996,1.0637196,1.0627598
18,487,4.4C(47%)-5.5C,65.0,0.017110664,32.60093930618892,29.493385,36.861675,10.145209999999498,1.0627598,1.0635413
18,487,4.4C(47%)-5.5C,66.0,0.017001754,33.21593932245234,30.598734,37.977657,10.244598333333851,1.0635413,1.0635433
18,487,4.4C(47%)-5.5C,67.0,0.017188057,33.598762423510465,31.023396,38.009903,10.233558333333349,1.0635433,1.0625467
18,487,4.4C(47%)-5.5C,68.0,0.017188057,32.75202627567145,29.6329,37.325012,10.165811666666665,1.0625467,1.0632452
18,487,4.4C(47%)-5.5C,69.0,0.016930314,33.40016225019992,30.591639,37.729424,10.159621666666665,1.0632452,1.063462
18,487,4.4C(47%)-5.5C,70.0,0.016950235,33.60177534980083,30.326149,38.371933,10.152021666666679,1.063462,1.0621101
18,487,4.4C(47%)-5.5C,71.0,0.017299423,32.53184361224482,29.671364,37.574619,10.183878333333329,1.0621101,1.0628223
18,487,4.4C(47%)-5.5C,72.0,0.016941389,33.399693956856794,30.545338,37.800568,10.160180000000006,1.0628223,1.0627754
18,487,4.4C(47%)-5.5C,73.0,0.016914297,33.16217958239999,30.256939,37.009197,10.158063333333303,1.0627754,1.0620307
18,487,4.4C(47%)-5.5C,74.0,0.017233804,32.60339870962728,30.114305,37.7925,10.191321666666711,1.0620307,1.0624675
18,487,4.4C(47%)-5.5C,75.0,0.01684504,33.44884113122532,30.897959,37.702957,10.163706666666682,1.0624675,1.062312
18,487,4.4C(47%)-5.5C,76.0,0.016877981,33.17950915522618,30.211554,36.779976,10.252593333333303,1.062312,1.0618165
18,487,4.4C(47%)-5.5C,77.0,0.017109087,32.88704663354037,30.09963,37.687817,10.27946833333323,1.0618165,1.0618248
18,487,4.4C(47%)-5.5C,78.0,0.016908761,33.32730785220126,30.426868,37.16518,10.261761666666644,1.0618248,1.0619795
18,487,4.4C(47%)-5.5C,79.0,0.017122827,32.9528670990415,29.518473,36.894196,10.257108333333356,1.0619795,1.0616984
18,487,4.4C(47%)-5.5C,80.0,0.017113741,32.95055010937503,30.396606,37.634605,10.191443333333275,1.0616984,1.0618287
18,487,4.4C(47%)-5.5C,81.0,0.016986692,33.463977228139896,30.347834,38.195602,10.250765000000078,1.0618287,1.0608593
18,487,4.4C(47%)-5.5C,82.0,0.016966319,32.77168131736046,29.382231,37.334766,10.237825000000036,1.0608593,1.0611292
18,487,4.4C(47%)-5.5C,83.0,0.017219186,32.777226751944006,29.953972,37.481937,10.197800000000036,1.0611292,1.0610503
18,487,4.4C(47%)-5.5C,84.0,0.017014191,33.172734336726684,30.008533,37.698269,10.258011666666668,1.0610503,1.0604355
18,487,4.4C(47%)-5.5C,85.0,0.017111164,32.85366540923565,29.632803,37.754097,10.253406666666706,1.0604355,1.0609494
18,487,4.4C(47%)-5.5C,86.0,0.016977508,33.46061389403441,30.900295,38.548954,10.176533333333403,1.0609494,1.0606651
18,487,4.4C(47%)-5.5C,87.0,0.016697574,33.67750999528668,30.541811,37.398144,10.256618333333124,1.0606651,1.059687
18,487,4.4C(47%)-5.5C,88.0,0.017257577,32.83354105534199,29.355206,37.439007,10.292353333333448,1.059687,1.0604323
18,487,4.4C(47%)-5.5C,89.0,0.016951041,33.46738005144195,30.502419,37.327335,10.185973333333338,1.0604323,1.0607145
18,487,4.4C(47%)-5.5C,90.0,0.01704824,33.639828392435135,29.629494,38.674408,10.25917499999996,1.0607145,1.0596842
18,487,4.4C(47%)-5.5C,91.0,0.017172169,32.96730511007752,29.834322,37.837936,10.187118333333153,1.0596842,1.0603081
18,487,4.4C(47%)-5.5C,92.0,0.017020982,33.473640389151015,30.282715,38.70813,10.261533333333258,1.0603081,1.0597883
18,487,4.4C(47%)-5.5C,93.0,0.016778335,33.12936687888453,30.280348,37.894054,10.251803333333374,1.0597883,1.0593387
18,487,4.4C(47%)-5.5C,94.0,0.017226994,32.85018647174253,30.311533,38.042152,10.300726666666742,1.0593387,1.059702
18,487,4.4C(47%)-5.5C,95.0,0.016890254,33.63767153381648,31.037497,38.157413,10.183731666666668,1.059702,1.0593551
18,487,4.4C(47%)-5.5C,96.0,0.016927509,33.0854341385214,30.326155,37.233192,10.191386666666707,1.0593551,1.0591457
18,487,4.4C(47%)-5.5C,97.0,0.017073888,32.91514188966585,30.275705,38.020672,10.299636666666629,1.0591457,1.0590206
18,487,4.4C(47%)-5.5C,98.0,0.016889218,33.397622356583064,30.465401,37.669266,10.282949999999982,1.0590206,1.0587758
18,487,4.4C(47%)-5.5C,99.0,0.016999915,33.00989541724943,29.440178,36.731129,10.204933333333368,1.0587758,1.0588086
18,487,4.4C(47%)-5.5C,100.0,0.017100986,33.21093846697036,30.220051,37.640087,10.221119999999791,1.0588086,1.0588462
18,487,4.4C(47%)-5.5C,101.0,0.017107464,33.48798812587405,29.796894,38.336441,10.192238333333323,1.0588462,1.0578228
18,487,4.4C(47%)-5.5C,102.0,0.017029922,32.90514426332539,29.487396,37.538403,10.259986666666615,1.0578228,1.0583744
18,487,4.4C(47%)-5.5C,103.0,0.017005112,33.35743804080064,30.745255,38.286457,10.289829999999832,1.0583744,1.0582361
18,487,4.4C(47%)-5.5C,104.0,0.016909789,33.568722943038,30.835995,37.859699,10.204093333333246,1.0582361,1.0571246
18,487,4.4C(47%)-5.5C,105.0,0.017289955,32.60979864374032,29.337696,37.183105,10.22972499999984,1.0571246,1.0577317
18,487,4.4C(47%)-5.5C,106.0,0.017041462,33.200703511480654,30.365938,37.555336,10.2229733333336,1.0577317,1.0578214
18,487,4.4C(47%)-5.5C,107.0,0.017095853,33.36211734591195,30.14362,38.060387,10.292283333333035,1.0578214,1.056747
18,487,4.4C(47%)-5.5C,108.0,0.017204883,32.6339894251358,29.720295,37.558128,10.32009333333311,1.056747,1.0570775
18,487,4.4C(47%)-5.5C,109.0,0.016951337,33.23755595743028,30.349613,37.675957,10.223706666666839,1.0570775,1.0571419
18,487,4.4C(47%)-5.5C,110.0,0.017033095,33.32783306386288,30.17547,37.148655,10.225199999999798,1.0571419,1.0566058
18,487,4.4C(47%)-5.5C,111.0,0.017355045,32.93102135631289,30.075615,37.824223,10.335381666666459,1.0566058,1.0573565
18,487,4.4C(47%)-5.5C,112.0,0.016984019,33.82961341409354,30.88871,38.905571,10.20484499999972,1.0573565,1.0570776
18,487,4.4C(47%)-5.5C,113.0,0.016782671,33.63350637279995,30.379906,38.027344,10.188788333333408,1.0570776,1.0564773
18,487,4.4C(47%)-5.5C,114.0,0.017140079,33.151215207401634,30.222151,38.504734,10.335505000000316,1.0564773,1.0562997
18,487,4.4C(47%)-5.5C,115.0,0.016811704,33.60024056708258,30.568268,37.224796,10.220470000000205,1.0562997,1.0562741
18,487,4.4C(47%)-5.5C,116.0,0.017217565,33.07879159999994,29.371939,37.101612,10.236321666666965,1.0562741,1.0558877
18,487,4.4C(47%)-5.5C,117.0,0.017254531,32.956644264165305,30.228905,37.913074,10.253498333333118,1.0558877,1.0560253
18,487,4.4C(47%)-5.5C,118.0,0.017052189,33.52759500772797,30.458342,38.237194,10.309536666666585,1.0560253,1.0551593
18,487,4.4C(47%)-5.5C,119.0,0.017015828,32.987168475572666,29.787584,37.449802,10.290268333333369,1.0551593,1.0555151
18,487,4.4C(47%)-5.5C,120.0,0.017029261,33.33993023305407,30.695776,37.950733,10.321446666666695,1.0555151,1.0553296
18,487,4.4C(47%)-5.5C,121.0,0.017016269,33.2978824141414,30.336718,37.488037,10.238655000000048,1.0553296,1.0546379
18,487,4.4C(47%)-5.5C,122.0,0.017281661,32.929291674096824,29.942961,37.724529,10.329028333333554,1.0546379,1.0551203
18,487,4.4C(47%)-5.5C,123.0,0.017003648,33.474511267830046,30.895704,38.35976,10.321534999999859,1.0551203,1.0549241
18,487,4.4C(47%)-5.5C,124.0,0.016937945,33.61346322926446,30.873407,37.762127,10.32337166666645,1.0549241,1.0540181
18,487,4.4C(47%)-5.5C,125.0,0.017245565,32.84422648173529,29.993979,38.42371,10.378178333333441,1.0540181,1.0541803
18,487,4.4C(47%)-5.5C,126.0,0.016938984,33.40847500075874,30.405939,37.204784,10.252479999999924,1.0541803,1.053931
18,487,4.4C(47%)-5.5C,127.0,0.017206015,33.14195958148432,29.530643,37.257668,10.26295000000003,1.053931,1.0536227
18,487,4.4C(47%)-5.5C,128.0,0.017402012,32.79759425436594,30.034443,37.978424,10.292338333333221,1.0536227,1.0539488
18,487,4.4C(47%)-5.5C,129.0,0.017062042,33.51370490993785,30.628372,38.376789,10.331935000000037,1.0539488,1.0539927
18,487,4.4C(47%)-5.5C,130.0,0.017021777,33.39757403514132,30.118275,38.111141,10.240776666666594,1.0539927,1.0534755
18,487,4.4C(47%)-5.5C,131.0,0.017192487,32.975727154662636,29.911957,38.696064,10.374768333333487,1.0534755,1.0532192
18,487,4.4C(47%)-5.5C,132.0,0.016811484,33.3679522651057,30.326382,37.958389,10.33638000000016,1.0532192,1.0529368
18,487,4.4C(47%)-5.5C,133.0,0.016912531,33.19135157922666,30.094509,38.219154,10.354536666666293,1.0529368,1.0532106
18,487,4.4C(47%)-5.5C,134.0,0.017146049,33.46895477661949,30.697996,39.038208,10.269028333333457,1.0532106,1.052914
18,487,4.4C(47%)-5.5C,135.0,0.016843904,33.70664983230772,31.069805,38.189541,10.251630000000295,1.052914,1.052138
18,487,4.4C(47%)-5.5C,136.0,0.017002344,32.967011388379206,29.71719,37.634537,10.296333333333314,1.052138,1.0523632
18,487,4.4C(47%)-5.5C,137.0,0.017053897,33.317015359290664,30.688347,38.241089,10.371113333333051,1.0523632,1.0522598
18,487,4.4C(47%)-5.5C,138.0,0.016929433,33.511802360793254,30.420738,37.513931,10.354696666666618,1.0522598,1.0515622
18,487,4.4C(47%)-5.5C,139.0,0.017341524,32.95326911593123,29.535702,37.604977,10.36116666666688,1.0515622,1.0519478
18,487,4.4C(47%)-5.5C,140.0,0.017029149,33.54351568441066,30.611328,38.29702,10.270348333333095,1.0519478,1.052076
18,487,4.4C(47%)-5.5C,141.0,0.017009942,33.837259553929094,30.675238,38.853573,10.34108333333376,1.052076,1.0507189
18,487,4.4C(47%)-5.5C,142.0,0.017291015,32.72153592342683,29.808424,37.771534,10.389790000000115,1.0507189,1.0512038
18,487,4.4C(47%)-5.5C,143.0,0.017080382,33.380323164156614,30.53672,38.510143,10.284053333333578,1.0512038,1.0513271
18,487,4.4C(47%)-5.5C,144.0,0.016973928,33.52749634500741,30.106844,37.852158,10.268174999999852,1.0513271,1.0504383
18,487,4.4C(47%)-5.5C,145.0,0.017436784,32.68303315471693,29.754322,38.297798,10.412988333333244,1.0504383,1.0508695
18,487,4.4C(47%)-5.5C,146.0,0.017050151,33.6213318917246,30.770903,38.903564,10.357325000000612,1.0508695,1.0505387
18,487,4.4C(47%)-5.5C,147.0,0.016898917,33.36966941212121,30.235641,37.878788,10.358300000000357,1.0505387,1.0501393
18,487,4.4C(47%)-5.5C,148.0,0.017359726,32.98940565247142,30.078943,38.732964,10.337055000000207,1.0501393,1.0503484
18,487,4.4C(47%)-5.5C,149.0,0.01700261,33.778381430214715,31.096729,39.050522,10.363196666666772,1.0503484,1.0495909
18,487,4.4C(47%)-5.5C,150.0,0.016896976,33.05607740186919,29.396896,37.521503,10.382089999999152,1.0495909,1.0496304
18,487,4.4C(47%)-5.5C,151.0,0.017213481,33.16932900528706,30.082035,38.326004,10.392758333332798,1.0496304,1.0497419
18,487,4.4C(47%)-5.5C,152.0,0.017264962,33.432394720930205,29.909533,39.227497,10.287548333332719,1.0497419,1.0487278
18,487,4.4C(47%)-5.5C,153.0,0.017024556,32.81081149809884,29.556746,37.56831,10.287573333332936,1.0487278,1.0492163
18,487,4.4C(47%)-5.5C,154.0,0.017210133,33.34631441553546,30.340809,38.74028,10.310898333332927,1.0492163,1.0491041
18,487,4.4C(47%)-5.5C,155.0,0.017074797,33.60205794528887,30.757057,39.221161,10.373938333333353,1.0491041,1.0479335
18,487,4.4C(47%)-5.5C,156.0,0.017404063,32.53629582532413,28.990299,37.67963,10.419875000000077,1.0479335,1.0488238
18,487,4.4C(47%)-5.5C,157.0,0.017150145,33.586436152788465,30.584692,38.905319,10.30794833333348,1.0488238,1.0486218
18,487,4.4C(47%)-5.5C,158.0,0.017006502,33.78887683094342,31.130217,39.099915,10.378618333333483,1.0486218,1.0477695
18,487,4.4C(47%)-5.5C,159.0,0.017205019,33.22745820974882,30.149576,38.287201,10.43333500000008,1.0477695,1.0481416
18,487,4.4C(47%)-5.5C,160.0,0.017118733,33.71405453632956,30.739735,38.783867,10.397669999999925,1.0481416,1.0481664
18,487,4.4C(47%)-5.5C,161.0,0.016902406,33.901530378566044,31.146317,38.246136,10.295745000000656,1.0481664,1.0471263
18,487,4.4C(47%)-5.5C,162.0,0.017552551,32.92708197774465,29.731369,38.350693,10.446353333333779,1.0471263,1.0476071
18,487,4.4C(47%)-5.5C,163.0,0.017197389,33.69722144006073,30.425508,38.86998,10.396299999999853,1.0476071,1.0474302
18,487,4.4C(47%)-5.5C,164.0,0.017102391,33.47574564049272,30.52895,37.92189,10.298660000000382,1.0474302,1.0467184
18,487,4.4C(47%)-5.5C,165.0,0.017458506,33.0660784758673,30.115442,38.536915,10.372558333333776,1.0467184,1.047025
18,487,4.4C(47%)-5.5C,166.0,0.017243456,33.67306999616263,30.199802,39.251396,10.317848333333192,1.047025,1.0464113
18,487,4.4C(47%)-5.5C,167.0,0.017096603,33.16051017129636,29.263998,37.792225,10.390913333333447,1.0464113,1.0462879
18,487,4.4C(47%)-5.5C,168.0,0.017311985,32.99587727479179,29.908506,38.443993,10.380965000000044,1.0462879,1.0463367
18,487,4.4C(47%)-5.5C,169.0,0.017311985,33.43534814142959,29.946648,39.049629,10.413713333333334,1.0463367,1.0455341
18,487,4.4C(47%)-5.5C,170.0,0.017168943,33.08088766949816,29.684418,37.796722,10.40446833333333,1.0455341,1.0459574
18,487,4.4C(47%)-5.5C,171.0,0.01723092,33.561562750190404,30.769234,38.885166,10.442586666666678,1.0459574,1.0459687
18,487,4.4C(47%)-5.5C,172.0,0.017073035,33.91962976091955,31.351217,39.251194,10.421224999999989,1.0459687,1.0448557
18,487,4.4C(47%)-5.5C,173.0,0.017387943,33.06784713899618,29.35236,38.346786,10.446890000000016,1.0448557,1.0453352
18,487,4.4C(47%)-5.5C,174.0,0.017282294,33.74032159613904,30.63344,39.139111,10.430978333333345,1.0453352,1.0451323
18,487,4.4C(47%)-5.5C,175.0,0.017117448,33.84975457742184,31.099398,39.495781,10.341576666666697,1.0451323,1.0440381
18,487,4.4C(47%)-5.5C,176.0,0.017475519,32.98158604047092,29.747074,38.677399,10.492433333333368,1.0440381,1.0444854
18,487,4.4C(47%)-5.5C,177.0,0.017225305,33.61643657754003,30.617519,38.544983,10.379513333333307,1.0444854,1.0444064
18,487,4.4C(47%)-5.5C,178.0,0.017231897,33.60569644864051,30.519995,38.057018,10.46195333333332,1.0444064,1.0435727
18,487,4.4C(47%)-5.5C,179.0,0.01757545,32.86451213601823,29.536961,38.221958,10.495823333333343,1.0435727,1.0439538
18,487,4.4C(47%)-5.5C,180.0,0.017369164,33.37922318043979,29.673893,38.793015,10.4619933333334,1.0439538,1.0438107
18,487,4.4C(47%)-5.5C,181.0,0.017343022,33.3515193046063,29.907345,38.468304,10.43785666666663,1.0438107,1.0434017
18,487,4.4C(47%)-5.5C,182.0,0.017437501,33.32897155756203,30.332914,38.757458,10.409669999999945,1.0434017,1.0436747
18,487,4.4C(47%)-5.5C,183.0,0.017234376,33.95068779270179,30.720568,39.477776,10.362018333333374,1.0436747,1.043203
18,487,4.4C(47%)-5.5C,184.0,0.01705109,33.561412770045386,30.126963,38.564659,10.464389999999913,1.043203,1.0428959
18,487,4.4C(47%)-5.5C,185.0,0.017471582,33.3707329718631,29.999031,39.076633,10.41493166666672,1.0428959,1.0428654
18,487,4.4C(47%)-5.5C,186.0,0.017292986,33.7913049455939,30.192301,39.787231,10.37080833333336,1.0428654,1.0419546
18,487,4.4C(47%)-5.5C,187.0,0.017102294,33.29626028162653,29.953926,38.509117,10.475208333333406,1.0419546,1.0423689
18,487,4.4C(47%)-5.5C,188.0,0.017284757,33.778439718702806,30.99605,39.134045,10.409300000000076,1.0423689,1.0423278
18,487,4.4C(47%)-5.5C,189.0,0.01717281,34.06253632795707,31.19005,39.263554,10.390564999999818,1.0423278,1.0413275
18,487,4.4C(47%)-5.5C,190.0,0.017406285,33.414392565184535,29.274439,38.73645,10.475128333333366,1.0413275,1.0420656
18,487,4.4C(47%)-5.5C,191.0,0.01719771,34.259433045590434,30.529881,39.5896,10.440901666666711,1.0420656,1.0416433
18,487,4.4C(47%)-5.5C,192.0,0.017211689,33.9183735531598,30.635431,39.708023,10.464186666666743,1.0416433,1.0405926
18,487,4.4C(47%)-5.5C,193.0,0.017537765,32.858142262844424,29.725197,38.705208,10.570055000000139,1.0405926,1.0410798
18,487,4.4C(47%)-5.5C,194.0,0.017266344,33.74960061351948,30.935038,39.173515,10.420341666666596,1.0410798,1.04099
18,487,4.4C(47%)-5.5C,195.0,0.017131878,33.78925867455627,30.470627,38.432255,10.420540000000134,1.04099,1.040028
18,487,4.4C(47%)-5.5C,196.0,0.017626384,33.086003138540846,30.024618,38.761211,10.559098333333289,1.040028,1.0406226
18,487,4.4C(47%)-5.5C,197.0,0.017275613,34.06540266348287,30.746803,39.349274,10.49922000000006,1.0406226,1.0404737
18,487,4.4C(47%)-5.5C,198.0,0.017376032,33.78043133853009,30.721476,38.397419,10.477403333333253,1.0404737,1.0395637
18,487,4.4C(47%)-5.5C,199.0,0.017642751,33.1191715176212,29.994658,38.853497,10.571158333333248,1.0395637,1.0398186
18,487,4.4C(47%)-5.5C,200.0,0.017357279,33.87804968164802,30.591467,39.467144,10.426391666666799,1.0398186,1.0392953
18,487,4.4C(47%)-5.5C,201.0,0.017209075,33.500024148597454,30.127472,38.524071,10.51885666666664,1.0392953,1.0390927
18,487,4.4C(47%)-5.5C,202.0,0.017596914,33.25017552623685,29.803228,39.216034,10.563690000000012,1.0390927,1.039017
18,487,4.4C(47%)-5.5C,203.0,0.017471869,33.61461993550789,30.138824,39.730137,10.519728333333235,1.039017,1.0379763
18,487,4.4C(47%)-5.5C,204.0,0.017285449,33.05545239453729,29.532927,38.20858,10.547865000000213,1.0379763,1.0385352
18,487,4.4C(47%)-5.5C,205.0,0.017478254,33.677154842688275,31.027693,39.265141,10.49163499999995,1.0385352,1.038519
18,487,4.4C(47%)-5.5C,206.0,0.017291892,34.079729399261986,31.283751,39.177345,10.542506666666789,1.038519,1.0376767
18,487,4.4C(47%)-5.5C,207.0,0.017475538,33.51134444297285,29.726686,38.657421,10.455246666666547,1.0376767,1.0381436
18,487,4.4C(47%)-5.5C,208.0,0.017423833,33.872674595186034,30.679556,39.417953,10.551706666666723,1.0381436,1.0381689
18,487,4.4C(47%)-5.5C,209.0,0.01727514,34.187195411850766,31.334358,40.147827,10.448540000000017,1.0381689,1.0368054
18,487,4.4C(47%)-5.5C,210.0,0.017478118,33.27542734900809,29.916464,38.852009,10.622191666666671,1.0368054,1.0373318
18,487,4.4C(47%)-5.5C,211.0,0.017317096,33.88709601323536,30.925472,38.427021,10.575331666666413,1.0373318,1.0374644
18,487,4.4C(47%)-5.5C,212.0,0.017377008,34.08810002744815,30.360779,39.24371,10.555841666666675,1.0374644,1.036328
18,487,4.4C(47%)-5.5C,213.0,0.017748356,33.262073724358935,29.846052,38.769821,10.515968333333634,1.036328,1.0369248
18,487,4.4C(47%)-5.5C,214.0,0.017453561,34.00107125054153,30.355639,39.721294,10.469230000000001,1.0369248,1.0365644
18,487,4.4C(47%)-5.5C,215.0,0.01727299,33.84015463441643,30.79299,38.385914,10.52321000000035,1.0365644,1.0360664
18,487,4.4C(47%)-5.5C,216.0,0.017730286,33.22686559525576,30.234877,38.902222,10.639563333333353,1.0360664,1.0359906
18,487,4.4C(47%)-5.5C,217.0,0.017430443,33.61522146267559,30.451038,39.390961,10.573263333333307,1.0359906,1.0355403
18,487,4.4C(47%)-5.5C,218.0,0.017329592,33.37079308711568,30.19211,38.791759,10.594851666666607,1.0355403,1.0352703
18,487,4.4C(47%)-5.5C,219.0,0.017716685,33.27354919799139,30.221733,39.184143,10.630513333333754,1.0352703,1.0357956
18,487,4.4C(47%)-5.5C,220.0,0.017447462,34.17041832692315,31.366268,39.793404,10.57755500000009,1.0357956,1.0346466
18,487,4.4C(47%)-5.5C,221.0,0.017236136,33.542949155863084,30.126528,38.245228,10.517450000000341,1.0346466,1.0347475
18,487,4.4C(47%)-5.5C,222.0,0.0175521,33.6484452054402,30.650246,38.876392,10.635691666666633,1.0347475,1.0349121
18,487,4.4C(47%)-5.5C,223.0,0.017463829,34.00318096747973,30.564089,39.821407,10.586438333333353,1.0349121,1.0337969
18,487,4.4C(47%)-5.5C,224.0,0.017351741,33.47367494900226,29.589937,38.602077,10.49530833333362,1.0337969,1.0340946
18,487,4.4C(47%)-5.5C,225.0,0.01751001,33.67698592867541,30.625757,39.13665,10.620783333333383,1.0340946,1.0339538
18,487,4.4C(47%)-5.5C,226.0,0.017425191,33.877117627890115,30.998039,39.012119,10.621033333333617,1.0339538,1.0330442
18,487,4.4C(47%)-5.5C,227.0,0.017655296,33.155173057580214,29.400652,38.412792,10.680948333333557,1.0330442,1.0334955
18,487,4.4C(47%)-5.5C,228.0,0.017507546,33.74598457584674,30.375338,38.816925,10.645138333333307,1.0334955,1.0335271
18,487,4.4C(47%)-5.5C,229.0,0.017558122,34.00486027140779,29.83379,39.765564,10.606723333333502,1.0335271,1.0325546
18,487,4.4C(47%)-5.5C,230.0,0.017775752,33.29473255154631,30.197441,39.14278,10.619316666666418,1.0325546,1.0325948
18,487,4.4C(47%)-5.5C,231.0,0.017343707,34.25619494890509,31.057123,39.438808,10.549275000000003,1.0325948,1.0328605
18,487,4.4C(47%)-5.5C,232.0,0.01741354,34.180654224099946,30.871065,38.573589,10.597369999999744,1.0328605,1.0320157
18,487,4.4C(47%)-5.5C,233.0,0.017877961,33.39705853086423,30.18055,39.026661,10.621706666666432,1.0320157,1.0323801
18,487,4.4C(47%)-5.5C,234.0,0.017582877,34.1394564108584,30.119007,40.08461,10.611996666666528,1.0323801,1.0317529
18,487,4.4C(47%)-5.5C,235.0,0.017354906,33.694286680382085,30.442295,38.572792,10.607611666666829,1.0317529,1.0315605
18,487,4.4C(47%)-5.5C,236.0,0.017655972,33.52018410029066,30.326239,39.419376,10.719818333333144,1.0315605,1.0309268
18,487,4.4C(47%)-5.5C,237.0,0.017414691,34.18224845588231,30.994484,38.970009,10.656301666666696,1.0309268,1.0309707
18,487,4.4C(47%)-5.5C,238.0,0.017535569,33.55276823413565,29.714355,38.155594,10.700188333333063,1.0309707,1.0305961
18,487,4.4C(47%)-5.5C,239.0,0.017801296,33.35730836123032,30.080421,39.044159,10.728668333332946,1.0305961,1.0306922
18,487,4.4C(47%)-5.5C,240.0,0.017635966,33.736544451237215,30.09564,39.504116,10.656866666666852,1.0306922,1.0298569
18,487,4.4C(47%)-5.5C,241.0,0.017508155,33.13702099215956,29.624331,38.52998,10.589596666666814,1.0298569,1.0301163
18,487,4.4C(47%)-5.5C,242.0,0.017616153,33.597099797696174,30.515486,39.393131,10.707211666666748,1.0301163,1.0299405
18,487,4.4C(47%)-5.5C,243.0,0.017437108,33.968996666666726,30.951782,39.230469,10.690999999999379,1.0299405,1.0289731
18,487,4.4C(47%)-5.5C,244.0,0.017855361,33.07188719560584,29.701647,38.419209,10.760101666666257,1.0289731,1.0294266
18,487,4.4C(47%)-5.5C,245.0,0.017628672,33.910446964975,30.591831,39.361683,10.622205000000152,1.0294266,1.0291646
18,487,4.4C(47%)-5.5C,246.0,0.017647263,34.22643108406442,30.150387,40.737274,10.582866666666813,1.0291646,1.028084
18,487,4.4C(47%)-5.5C,247.0,0.017742958,33.27969248226944,29.711754,39.171082,10.731863333333362,1.028084,1.0255526
18,487,4.4C(47%)-5.5C,248.0,0.017601155,33.8063704818049,29.704679,39.896431,10.882443333332777,1.0255526,1.0276417
18,487,4.4C(47%)-5.5C,249.0,0.017247673,33.825238497810176,30.14382,38.839657,10.745743333332939,1.0276417,1.0279235
18,487,4.4C(47%)-5.5C,250.0,0.017831655,33.22036820575535,29.747654,38.757076,10.71104166666628,1.0279235,1.0286251
18,487,4.4C(47%)-5.5C,251.0,0.01751806,33.86131419051027,31.032351,39.310833,10.735318333332543,1.0286251,1.0284986
18,487,4.4C(47%)-5.5C,252.0,0.017472176,33.84053352779784,30.403454,38.139969,10.7489083333329,1.0284986,1.0277991
18,487,4.4C(47%)-5.5C,253.0,0.017763525,33.107042838340476,29.780621,39.140076,10.723575000000226,1.0277991,1.028262
18,487,4.4C(47%)-5.5C,254.0,0.01743581,33.794624469609296,30.620066,39.068005,10.7518100000006,1.028262,1.0265884
18,487,4.4C(47%)-5.5C,255.0,0.017425073,33.438601821633235,29.73131,37.925137,10.788563333333393,1.0265884,1.0276241
18,487,4.4C(47%)-5.5C,256.0,0.017750349,33.28152947622424,30.066923,38.891556,10.784431666666448,1.0276241,1.0277442
18,487,4.4C(47%)-5.5C,257.0,0.017517783,33.66726384149858,30.444176,38.869236,10.670664999999765,1.0277442,1.0275767
18,487,4.4C(47%)-5.5C,258.0,0.01749751,33.4998815153902,30.16522,37.914635,10.752054999999624,1.0275767,1.0271177
18,487,4.4C(47%)-5.5C,259.0,0.017798819,33.20280150215824,30.271177,39.326351,10.81386666666658,1.0271177,1.0272266
18,487,4.4C(47%)-5.5C,260.0,0.017427711,33.87619842693407,30.723814,39.296261,10.739761666666405,1.0272266,1.0264446
18,487,4.4C(47%)-5.5C,261.0,0.017409651,33.44533031773057,29.827316,38.687302,10.787974999999278,1.0264446,1.0263009
18,487,4.4C(47%)-5.5C,262.0,0.017658299,33.6333126531793,30.375248,39.436615,10.678640000000208,1.0263009,1.026498
18,487,4.4C(47%)-5.5C,263.0,0.017496785,33.905185482636504,30.860409,39.447395,10.665129999999772,1.026498,1.0260164
18,487,4.4C(47%)-5.5C,264.0,0.017461833,33.31921160544701,29.830463,38.605198,10.831588333333881,1.0260164,1.0259278
18,487,4.4C(47%)-5.5C,265.0,0.017744603,33.51367270378162,30.656094,39.624599,10.73958500000008,1.0259278,1.0255221
18,487,4.4C(47%)-5.5C,266.0,0.017587919,33.680833334975354,30.459827,38.771534,10.807681666666758,1.0255221,1.0250171
18,487,4.4C(47%)-5.5C,267.0,0.017898465,33.243785616643045,29.806526,38.769264,10.81835166666618,1.0250171,1.0253296
18,487,4.4C(47%)-5.5C,268.0,0.017683372,33.664967827809804,30.569305,39.443253,10.798944999999367,1.0253296,1.0251036
18,487,4.4C(47%)-5.5C,269.0,0.0175342,33.82527391019244,30.375051,38.540779,10.79758833333326,1.0251036,1.0243366
18,487,4.4C(47%)-5.5C,270.0,0.017841134,33.27095636027873,29.710806,38.850597,10.84471833333373,1.0243366,1.0249212
18,487,4.4C(47%)-5.5C,271.0,0.017616041,34.04275480620151,30.977533,39.609451,10.786396666666649,1.0249212,1.0246816
18,487,4.4C(47%)-5.5C,272.0,0.017482463,34.01749090567376,30.645172,38.755714,10.787853333332654,1.0246816,1.0238708
18,487,4.4C(47%)-5.5C,273.0,0.017808573,33.50395161478317,29.883768,39.29924,10.739456666666472,1.0238708,1.0241548
18,487,4.4C(47%)-5.5C,274.0,0.01744858,34.14033477157005,30.929264,39.787418,10.698176666666404,1.0241548,1.0239967
18,487,4.4C(47%)-5.5C,275.0,0.01744858,34.066006605849665,30.913183,38.575142,10.789196666666665,1.0239967,1.0233608
18,487,4.4C(47%)-5.5C,276.0,0.017829731,33.488508950704286,30.247189,39.393555,10.888268333333325,1.0233608,1.0230354
18,487,4.4C(47%)-5.5C,277.0,0.017553363,33.906154969481925,30.112267,38.536053,10.755079999999998,1.0230354,1.0225765
18,487,4.4C(47%)-5.5C,278.0,0.01786728,33.542495128149746,29.315104,38.930305,10.852439999999994,1.0225765,1.0226806
18,487,4.4C(47%)-5.5C,279.0,0.017939791,33.56485912620697,30.409708,39.54126,10.80258833333334,1.0226806,1.0226567
18,487,4.4C(47%)-5.5C,280.0,0.017656488,34.16436944301999,30.567804,39.487991,10.80391166666662,1.0226567,1.0223129
18,487,4.4C(47%)-5.5C,281.0,0.017671859,33.538875079943814,29.41291,38.189602,10.807226666666672,1.0223129,1.022213
18,487,4.4C(47%)-5.5C,282.0,0.017845206,33.45193625488819,30.124798,38.955048,10.81273666666663,1.022213,1.0219738
18,487,4.4C(47%)-5.5C,283.0,0.017799165,33.7418779682202,29.84791,38.926834,10.847389999999965,1.0219738,1.0215229
18,487,4.4C(47%)-5.5C,284.0,0.01799855,33.5056277206823,29.465168,38.759789,10.716931666666643,1.0215229,1.0216013
18,487,4.4C(47%)-5.5C,285.0,0.01781939,33.84900341452993,30.524172,39.515774,10.86393333333326,1.0216013,1.021431
18,487,4.4C(47%)-5.5C,286.0,0.017819298,34.02028291940086,29.679787,40.057186,10.821528333333239,1.021431,1.0205158
18,487,4.4C(47%)-5.5C,287.0,0.018150253,33.28825485190409,29.705606,38.987034,10.892803333333237,1.0205158,1.0206072
18,487,4.4C(47%)-5.5C,288.0,0.017838787,33.644051070764846,30.289097,39.235855,10.79754499999993,1.0206072,1.0203825
18,487,4.4C(47%)-5.5C,289.0,0.017781533,33.462232274216504,30.020748,38.657127,10.825916666666672,1.0203825,1.0198195
18,487,4.4C(47%)-5.5C,290.0,0.017964097,33.34046153521135,29.775173,39.366962,10.911741666666664,1.0198195,1.0196984
18,487,4.4C(47%)-5.5C,291.0,0.017729908,34.04554959087714,30.554855,39.425621,10.863466666666742,1.0196984,1.0197477
18,487,4.4C(47%)-5.5C,292.0,0.017811269,33.898573152408346,29.696589,38.763439,10.847026666666716,1.0197477,1.0190526
18,487,4.4C(47%)-5.5C,293.0,0.01806714,33.44754499022345,29.914227,39.676201,10.848091666666733,1.0190526,1.0194584
18,487,4.4C(47%)-5.5C,294.0,0.017718675,34.15596164518414,30.71916,39.693695,10.792401666666652,1.0194584,1.0180563
18,487,4.4C(47%)-5.5C,295.0,0.017792543,34.26608546262027,30.78833,39.875217,10.84479999999991,1.0180563,1.0183958
18,487,4.4C(47%)-5.5C,296.0,0.018090434,33.37942765602838,29.80699,39.518414,10.963714999999986,1.0183958,1.0184299
18,487,4.4C(47%)-5.5C,297.0,0.017954864,33.97508328540616,29.82869,40.46241,10.787588333333407,1.0184299,1.0179116
18,487,4.4C(47%)-5.5C,298.0,0.01775372,33.58897574105259,29.349737,39.05405,10.79195499999987,1.0179116,1.0178832
18,487,4.4C(47%)-5.5C,299.0,0.018061865,33.600489901754386,30.068781,39.661839,10.948101666666723,1.0178832,1.0179572
18,487,4.4C(47%)-5.5C,300.0,0.017873097,34.09788613973189,30.046852,40.468689,10.879601666666712,1.0179572,1.0171568
18,487,4.4C(47%)-5.5C,301.0,0.017684925,33.660618541086265,29.445301,39.122444,10.889036666666652,1.0171568,1.016682
18,487,4.4C(47%)-5.5C,302.0,0.017851118,34.16724952466043,30.618692,40.313709,10.919330000000143,1.016682,1.017212
18,487,4.4C(47%)-5.5C,303.0,0.01768451,34.43293093323959,30.993963,40.657303,10.81229999999996,1.017212,1.0158417
18,487,4.4C(47%)-5.5C,304.0,0.017950954,33.60213550527057,28.843189,40.065506,10.865826666666786,1.0158417,1.0153222
18,487,4.4C(47%)-5.5C,305.0,0.018116152,33.44286097218266,29.526642,40.033165,10.945059999999891,1.0153222,1.0159085
18,487,4.4C(47%)-5.5C,306.0,0.017900188,33.700872180098145,29.908531,40.367851,10.924104999999933,1.0159085,1.015365
18,487,4.4C(47%)-5.5C,307.0,0.018102916,33.26176428672812,29.428162,39.425793,10.957916666666764,1.015365,1.0156702
18,487,4.4C(47%)-5.5C,308.0,0.017864859,34.129802687323945,30.434433,40.266415,10.929896666666657,1.0156702,1.0155742
18,487,4.4C(47%)-5.5C,309.0,0.01773615,34.27878098949575,31.114666,40.95071,10.843126666666649,1.0155742,1.0144632
18,487,4.4C(47%)-5.5C,310.0,0.018129272,33.356143101519294,29.35252,39.043007,11.00095333333326,1.0144632,1.0145553
18,487,4.4C(47%)-5.5C,311.0,0.018075729,33.8351682557143,29.843645,39.865395,10.904048333333533,1.0145553,1.0140457
18,487,4.4C(47%)-5.5C,312.0,0.017989827,33.813097399150756,30.003368,39.40324,10.934910000000189,1.0140457,1.0137607
18,487,4.4C(47%)-5.5C,313.0,0.018280674,33.229096755341246,29.767229,40.091694,11.005688333333334,1.0137607,1.0136042
18,487,4.4C(47%)-5.5C,314.0,0.017886629,33.88718732271763,30.583153,40.074703,10.908366666666796,1.0136042,1.0131251
18,487,4.4C(47%)-5.5C,315.0,0.017819079,33.44302243490308,29.961113,39.550697,11.060859999999714,1.0131251,1.0130911
18,487,4.4C(47%)-5.5C,316.0,0.018233497,33.363953840782166,29.839153,39.949806,11.072776666666808,1.0130911,1.0128757
18,487,4.4C(47%)-5.5C,317.0,0.017844645,33.999375104446024,30.634483,40.347366,10.987708333333527,1.0128757,1.0123636
18,487,4.4C(47%)-5.5C,318.0,0.017748361,33.743492379166696,30.139088,39.707066,11.06067833333315,1.0123636,1.0124079
18,487,4.4C(47%)-5.5C,319.0,0.018074224,33.85120025397924,30.114702,40.305588,10.975191666666554,1.0124079,1.0122252
18,487,4.4C(47%)-5.5C,320.0,0.017902495,34.057675617524346,30.379566,40.471958,10.996766666666856,1.0122252,1.0110186
18,487,4.4C(47%)-5.5C,321.0,0.018211881,33.59475983770381,29.15885,39.285118,11.044799999999912,1.0110186,1.0107331
18,487,4.4C(47%)-5.5C,322.0,0.018200204,34.04596467299577,30.024664,40.537037,10.946043333333607,1.0107331,1.0103716
18,487,4.4C(47%)-5.5C,323.0,0.017872978,34.07953143929813,30.355114,39.86433,10.936311666666976,1.0103716,1.0101813
18,487,4.4C(47%)-5.5C,324.0,0.018098144,33.349236750345824,29.688797,39.567173,11.151383333333554,1.0101813,1.0105817
18,487,4.4C(47%)-5.5C,325.0,0.017955914,33.941514537087926,30.574833,40.148117,11.05416166666643,1.0105817,1.010204
18,487,4.4C(47%)-5.5C,326.0,0.017945321,33.83346834283771,30.4718,39.79808,11.099385000000378,1.010204,1.0092335
18,487,4.4C(47%)-5.5C,327.0,0.018292388,33.41494503230244,29.817499,40.097275,11.171969999999662,1.0092335,1.0092845
18,487,4.4C(47%)-5.5C,328.0,0.018036431,34.05698769125679,30.293112,40.272968,11.047633333333458,1.0092845,1.0092297
18,487,4.4C(47%)-5.5C,329.0,0.017911373,33.671396670833346,30.224323,39.081982,11.062778333332972,1.0092297,1.0088011
18,487,4.4C(47%)-5.5C,330.0,0.018252458,33.37146598024529,30.066317,39.880833,11.100614999999623,1.0088011,1.0083795
18,487,4.4C(47%)-5.5C,331.0,0.018009659,34.213591187674986,30.740824,40.528641,11.077429999999973,1.0083795,1.0080401
18,487,4.4C(47%)-5.5C,332.0,0.017825563,33.64011198226464,29.039278,39.659649,11.044073333333168,1.0080401,1.0072925
18,487,4.4C(47%)-5.5C,333.0,0.018330887,33.806698474612155,29.876259,40.096935,11.150448333333285,1.0072925,1.0069046
18,487,4.4C(47%)-5.5C,334.0,0.018239634,34.11290266876746,29.882931,40.805584,10.98221833333373,1.0069046,1.0065718
18,487,4.4C(47%)-5.5C,335.0,0.01809427,33.39719288835942,29.359112,39.202938,11.14301499999953,1.0065718,1.0066658
18,487,4.4C(47%)-5.5C,336.0,0.018276015,33.62625787245599,29.787334,39.740688,11.089493333332939,1.0066658,1.0058019
18,487,4.4C(47%)-5.5C,337.0,0.018295765,33.8329873286908,29.779831,40.040836,11.060104999999748,1.0058019,1.005246
18,487,4.4C(47%)-5.5C,338.0,0.018421402,33.42356079904637,29.0788,39.022266,11.137438333333314,1.005246,1.0052788
18,487,4.4C(47%)-5.5C,339.0,0.018260453,33.530243505786295,30.25053,39.748642,11.239145000000038,1.0052788,1.0052103
18,487,4.4C(47%)-5.5C,340.0,0.018135928,33.89876968984325,30.328138,39.936375,11.168681666666817,1.0052103,1.0043908
18,487,4.4C(47%)-5.5C,341.0,0.018355066,33.321206603228035,29.438984,39.548626,11.267915000000114,1.0043908,1.0036138
18,487,4.4C(47%)-5.5C,342.0,0.018220499,34.233464102941134,30.481432,40.468613,11.081906666666812,1.0036138,1.0041112
18,487,4.4C(47%)-5.5C,343.0,0.017995622,34.1750438305899,31.006886,40.825546,11.157289999999922,1.0041112,1.0031302
