Repository: slreally/LSTM_Battery_RUL_Prediction_

# LSTM_Battery_RUL_Prediction_

## Data


07.01:

#### read_data.py
先用实验电池生命周期数据训练出一个基本模型，之后基于基本模型针对具体电池进行训练和测试？

File: data/2017_06_30_cell20_data.csv (part 1 of 2)
cell,cycle_life,charge_policy,cycle,IR,Tavg,Tmin,Tmax,chargetime,QD,lable
20,502,4.4C(8%)-4.85C,1.0,0.017673973,32.42917912037833,30.369968,36.478363,10.181293333333208,1.0786781,1.0831043
20,502,4.4C(8%)-4.85C,2.0,0.017545482,32.580700229855815,30.26903,36.383938,10.181119999999888,1.0831043,1.0847358
20,502,4.4C(8%)-4.85C,3.0,0.017566796,32.69805167681891,30.320429,36.411915,10.18142333333332,1.0847358,1.0857648
20,502,4.4C(8%)-4.85C,4.0,0.017554577,32.73568762446895,30.525494,36.993279,10.1812966666667,1.0857648,1.0864058
20,502,4.4C(8%)-4.85C,5.0,0.017187012,32.92456201725633,30.494513,36.623859,10.098121666666703,1.0864058,1.0864428
20,502,4.4C(8%)-4.85C,6.0,0.017460937,32.606351621392186,30.475214,36.183403,10.097703333333387,1.0864428,1.0868965
20,502,4.4C(8%)-4.85C,7.0,0.01752728,32.58700498001661,30.164232,37.303005,10.098089999999987,1.0868965,1.0868967
20,502,4.4C(8%)-4.85C,8.0,0.017468249,32.5206460500864,30.256578,36.00423,10.098075000000001,1.0868967,1.0870633
20,502,4.4C(8%)-4.85C,9.0,0.017538613,32.35692801693477,29.988585,36.101837,10.181360000000131,1.0870633,1.0873606
20,502,4.4C(8%)-4.85C,10.0,0.01750776,32.41125878759554,30.158155,36.193401,10.181284999999965,1.0873606,1.0872135
20,502,4.4C(8%)-4.85C,11.0,0.017502192,32.46453421119595,30.20018,35.70541,10.098008333333322,1.0872135,1.087346
20,502,4.4C(8%)-4.85C,12.0,0.017573519,32.23755619555934,29.585344,35.486794,10.181338333333164,1.087346,1.0879023
20,502,4.4C(8%)-4.85C,13.0,0.01760306,32.71923998656592,30.076525,36.495598,10.181288333333214,1.0879023,1.0878379
20,502,4.4C(8%)-4.85C,14.0,0.017409649,32.74767771718884,30.449078,36.081921,10.18137333333337,1.0878379,1.0879164
20,502,4.4C(8%)-4.85C,15.0,0.017474383,32.62432505767594,30.218721,35.72554,10.18142333333332,1.0879164,1.0885669
20,502,4.4C(8%)-4.85C,16.0,0.017613497,32.9043027218046,30.222672,35.994789,10.097931666666408,1.0885669,1.0882844
20,502,4.4C(8%)-4.85C,17.0,0.01740885,32.83630146443523,30.618113,36.226425,10.181568333333416,1.0882844,1.0885482
20,502,4.4C(8%)-4.85C,18.0,0.0174447,32.77179391869236,30.210646,36.451416,10.098179999999896,1.0885482,1.0888139
20,502,4.4C(8%)-4.85C,19.0,0.017399404,32.87466919425679,30.814735,36.482693,10.181371666666625,1.0888139,1.0886576
20,502,4.4C(8%)-4.85C,20.0,0.017378103,32.73499613350343,30.44849,36.353199,10.098430000000128,1.0886576,1.0888681
20,502,4.4C(8%)-4.85C,21.0,0.017395886,32.75269227264954,30.365192,37.033718,10.18154500000043,1.0888681,1.089118
20,502,4.4C(8%)-4.85C,22.0,0.017302295,32.73199134683538,30.195694,36.795586,10.181271666666726,1.089118,1.0887387
20,502,4.4C(8%)-4.85C,23.0,0.017430622,32.5385114290457,30.436543,36.334026,10.098185000000134,1.0887387,1.088564
20,502,4.4C(8%)-4.85C,24.0,0.017410722,32.36607132816545,30.209076,36.234688,10.098423333333631,1.088564,1.0886016
20,502,4.4C(8%)-4.85C,25.0,0.017257597,32.446283887678156,30.422903,36.199955,10.098265000000053,1.0886016,1.0886298
20,502,4.4C(8%)-4.85C,26.0,0.017398296,32.475627740495895,30.576998,36.493778,10.181755000000217,1.0886298,1.0886497
20,502,4.4C(8%)-4.85C,27.0,0.017314602,32.68039348659966,30.740526,36.821972,10.181365000000126,1.0886497,1.0888509
20,502,4.4C(8%)-4.85C,28.0,0.017284879,32.802519927731105,30.550219,36.368763,10.098068333333746,1.0888509,1.0889319
20,502,4.4C(8%)-4.85C,29.0,0.017428419,32.68307095889265,30.553333,36.592342,10.098023333333549,1.0889319,1.088836
20,502,4.4C(8%)-4.85C,30.0,0.017386219,32.67539433696558,30.538534,36.717365,10.18131999999993,1.088836,1.0886688
20,502,4.4C(8%)-4.85C,31.0,0.017459407,32.5201323024432,30.470089,36.127846,10.181451666667028,1.0886688,1.0885298
20,502,4.4C(8%)-4.85C,32.0,0.017484764,32.33611780270956,30.098761,35.708603,10.181666666666569,1.0885298,1.0888534
20,502,4.4C(8%)-4.85C,33.0,0.017652113,32.49273101437027,29.668356,36.129864,10.097943333333145,1.0888534,1.0884567
20,502,4.4C(8%)-4.85C,34.0,0.017533753,32.32641707485282,29.946552,35.503284,10.18124000000001,1.0884567,1.0887227
20,502,4.4C(8%)-4.85C,35.0,0.017713943,32.30825491546913,29.268984,35.889526,10.098358333333454,1.0887227,1.0891314
20,502,4.4C(8%)-4.85C,36.0,0.017602038,32.44377852356468,29.836796,35.962639,10.098183333333388,1.0891314,1.088917
20,502,4.4C(8%)-4.85C,37.0,0.017467057,32.61874788973705,30.202936,36.296879,10.181678333333306,1.088917,1.0893227
20,502,4.4C(8%)-4.85C,38.0,0.017452756,32.70991999570806,29.966112,37.209164,10.181411666667069,1.0893227,1.0894939
20,502,4.4C(8%)-4.85C,39.0,0.017116761,32.89801175063404,30.123476,36.994747,10.097928333333403,1.0894939,1.0891728
20,502,4.4C(8%)-4.85C,40.0,0.017280277,32.78713947206011,30.840954,36.833263,10.098970000000069,1.0891728,1.0887498
20,502,4.4C(8%)-4.85C,41.0,0.017234679,32.73712182367551,30.613634,35.993256,10.097993333333095,1.0887498,1.0890381
20,502,4.4C(8%)-4.85C,42.0,0.017308393,32.885688404861824,30.831123,36.522556,10.098051666666773,1.0890381,1.0887842
20,502,4.4C(8%)-4.85C,43.0,0.017390681,32.66382148583324,30.487591,36.320293,10.181304999999702,1.0887842,1.0890179
20,502,4.4C(8%)-4.85C,44.0,0.017468628,32.784168602399376,30.053535,37.083717,10.181623333333603,1.0890179,1.0890168
20,502,4.4C(8%)-4.85C,45.0,0.017390894,32.81038656175972,30.340975,36.671864,10.097968333333363,1.0890168,1.0889031
20,502,4.4C(8%)-4.85C,46.0,0.017411511,32.72169750083475,30.300098,37.007572,10.097988333333342,1.0889031,1.0889553
20,502,4.4C(8%)-4.85C,47.0,0.017290169,32.77083840270719,30.450092,38.40601,10.09823833333309,1.0889553,1.0886058
20,502,4.4C(8%)-4.85C,48.0,0.01737654,32.461241728270096,30.086088,36.298889,10.098133333333438,1.0886058,1.0886567
20,502,4.4C(8%)-4.85C,49.0,0.017518809,32.32250221428575,29.82423,36.432407,10.098179999999896,1.0886567,1.0889708
20,502,4.4C(8%)-4.85C,50.0,0.017468857,32.497939782535674,29.794441,36.586956,10.181348333333153,1.0889708,1.0887312
20,502,4.4C(8%)-4.85C,51.0,0.017411431,32.63672963628536,30.431396,36.425991,10.18142333333332,1.0887312,1.0886837
20,502,4.4C(8%)-4.85C,52.0,0.017472697,32.493856021648675,29.888575,36.274712,10.097806666666292,1.0886837,1.0891879
20,502,4.4C(8%)-4.85C,53.0,0.017578091,32.801750544229144,30.290216,37.371414,10.18140166666611,1.0891879,1.0886478
20,502,4.4C(8%)-4.85C,54.0,0.017405983,32.59023638611352,30.356262,36.715847,10.098133333333923,1.0886478,1.0885504
20,502,4.4C(8%)-4.85C,55.0,0.017437715,32.47272201668053,30.356081,36.646782,10.098125000000193,1.0885504,1.088715
20,502,4.4C(8%)-4.85C,56.0,0.017416928,32.52486314154099,30.169062,36.315605,10.098056666666526,1.088715,1.0883992
20,502,4.4C(8%)-4.85C,57.0,0.017546378,32.34142655369123,29.744053,36.536568,10.181411666666584,1.0883992,1.0885844
20,502,4.4C(8%)-4.85C,58.0,0.017530261,32.30579078498294,29.885109,37.486111,10.098109999999481,1.0885844,1.0883614
20,502,4.4C(8%)-4.85C,59.0,0.017267464,32.37480642575107,29.977556,36.572517,10.18158500000039,1.0883614,1.0883958
20,502,4.4C(8%)-4.85C,60.0,0.01751418,32.27396345204346,29.68178,36.55476,10.098041666666782,1.0883958,1.0885586
20,502,4.4C(8%)-4.85C,61.0,0.01741164,32.47538170236086,30.286152,37.084366,10.181346666667377,1.0885586,1.0887989
20,502,4.4C(8%)-4.85C,62.0,0.01731443,32.66121144105177,30.424105,36.838943,10.098199999999876,1.0887989,1.0885094
20,502,4.4C(8%)-4.85C,63.0,0.017460125,32.44022321239679,30.099955,36.723526,10.181356666666883,1.0885094,1.0885741
20,502,4.4C(8%)-4.85C,64.0,0.01740732,32.553757720403034,30.419966,37.54509,10.098079999999998,1.0885741,1.0885669
20,502,4.4C(8%)-4.85C,65.0,0.017320173,32.72345677069538,30.352705,37.147827,10.181236666667003,1.0885669,1.0882971
20,502,4.4C(8%)-4.85C,66.0,0.017376227,32.65992089318766,30.605003,36.850666,10.181063333333197,1.0882971,1.0882825
20,502,4.4C(8%)-4.85C,67.0,0.017307714,32.77908912394605,30.44293,37.173477,10.098033333334024,1.0882825,1.0882913
20,502,4.4C(8%)-4.85C,68.0,0.017307714,32.87225446355934,30.64057,37.153141,10.09789,1.0882913,1.0882264
20,502,4.4C(8%)-4.85C,69.0,0.017365603,32.71445089858678,30.626514,37.267174,10.098189999999992,1.0882264,1.0880781
20,502,4.4C(8%)-4.85C,70.0,0.017233314,32.80396453211009,30.387367,37.390347,10.097891666666662,1.0880781,1.0880514
20,502,4.4C(8%)-4.85C,71.0,0.017342418,32.774561068644054,30.715687,37.0238,10.181208333333325,1.0880514,1.087889
20,502,4.4C(8%)-4.85C,72.0,0.017370306,32.53720572664955,30.572115,36.905529,10.181155000000006,1.087889,1.0879211
20,502,4.4C(8%)-4.85C,73.0,0.017366851,32.53862698970845,30.534765,37.136868,10.181335000000036,1.0879211,1.0879269
20,502,4.4C(8%)-4.85C,74.0,0.017416717,32.59571742808798,30.384403,36.80603,10.181286666666711,1.0879269,1.0880626
20,502,4.4C(8%)-4.85C,75.0,0.017407006,32.640018315745415,30.294014,37.319233,10.097821666666642,1.0880626,1.0882581
20,502,4.4C(8%)-4.85C,76.0,0.017274659,32.787846731442954,30.224277,37.685608,10.181504999999985,1.0882581,1.0880668
20,502,4.4C(8%)-4.85C,77.0,0.017412277,32.76163759729273,30.350094,37.419788,10.097983333333348,1.0880668,1.0878116
20,502,4.4C(8%)-4.85C,78.0,0.017363017,32.685191588184885,30.539234,37.608227,10.181279999999969,1.0878116,1.0875874
20,502,4.4C(8%)-4.85C,79.0,0.017209446,32.708143394957965,30.479387,36.970482,10.18130333333332,1.0875874,1.0874307
20,502,4.4C(8%)-4.85C,80.0,0.017350739,32.57036199916318,30.535261,36.979614,10.181335000000036,1.0874307,1.0871884
20,502,4.4C(8%)-4.85C,81.0,0.017384604,32.52536370351769,30.111891,36.270748,10.097808333333402,1.0871884,1.0874362
20,502,4.4C(8%)-4.85C,82.0,0.017566806,32.66102283927095,30.461016,37.069988,10.097771666666691,1.0874362,1.087009
20,502,4.4C(8%)-4.85C,83.0,0.017397668,32.43606507481292,30.091543,36.750359,10.097746666666717,1.087009,1.0867195
20,502,4.4C(8%)-4.85C,84.0,0.017458688,32.344136672283135,29.799694,36.531055,10.180985000000025,1.0867195,1.0873592
20,502,4.4C(8%)-4.85C,85.0,0.01742477,32.87730576421408,30.474901,37.084717,10.097716666666747,1.0873592,1.0873196
20,502,4.4C(8%)-4.85C,86.0,0.017392304,32.88182859746836,30.294458,37.72337,10.181506666666731,1.0873196,1.0872108
20,502,4.4C(8%)-4.85C,87.0,0.017166067,33.01257042531652,30.406965,37.534428,10.181248333333496,1.0872108,1.0870767
20,502,4.4C(8%)-4.85C,88.0,0.017156854,33.0752618341751,30.692162,37.490089,10.098193333333377,1.0870767,1.086886
20,502,4.4C(8%)-4.85C,89.0,0.017280614,32.85587941652467,30.356766,36.910065,10.18142333333332,1.086886,1.0867889
20,502,4.4C(8%)-4.85C,90.0,0.017446123,32.90469890847451,29.424826,37.195282,10.181438333333306,1.0867889,1.0869188
20,502,4.4C(8%)-4.85C,91.0,0.017357133,32.97891303775177,30.37179,37.139233,10.181568333333416,1.0869188,1.0869582
20,502,4.4C(8%)-4.85C,92.0,0.01745015,32.87462234314548,29.868465,37.65081,10.098879999999918,1.0869582,1.0869231
20,502,4.4C(8%)-4.85C,93.0,0.017242422,32.944220117012414,29.952164,38.303097,10.098098333333473,1.0869231,1.086718
20,502,4.4C(8%)-4.85C,94.0,0.017314896,32.89649349022938,30.660921,37.424904,10.181711666666525,1.086718,1.0865667
20,502,4.4C(8%)-4.85C,95.0,0.017322959,32.833971881072046,30.575382,37.383514,10.098249999999826,1.0865667,1.0864345
20,502,4.4C(8%)-4.85C,96.0,0.017385762,32.91259253846151,30.074879,37.801487,10.18173333333325,1.0864345,1.0862498
20,502,4.4C(8%)-4.85C,97.0,0.017324749,32.54573671428563,30.272945,37.166046,10.18142333333332,1.0862498,1.0860802
20,502,4.4C(8%)-4.85C,98.0,0.01735042,32.582304577661354,29.932419,36.79578,10.098036666666546,1.0860802,1.0865527
20,502,4.4C(8%)-4.85C,99.0,0.01753382,32.93146996513609,29.939632,36.943459,10.181916666666803,1.0865527,1.0862604
20,502,4.4C(8%)-4.85C,100.0,0.017448828,32.832448235785925,29.913601,37.25507,10.098168333333403,1.0862604,1.0865318
20,502,4.4C(8%)-4.85C,101.0,0.017418141,32.899425997438016,29.639761,38.419262,10.181651666666585,1.0865318,1.0861069
20,502,4.4C(8%)-4.85C,102.0,0.017133836,32.84586782182443,30.30938,37.762962,10.181873333333352,1.0861069,1.0858238
20,502,4.4C(8%)-4.85C,103.0,0.017351732,32.69206068200836,30.261152,37.329113,10.098368333333443,1.0858238,1.0857422
20,502,4.4C(8%)-4.85C,104.0,0.017418228,32.63901976812817,29.97225,37.186302,10.181926666666792,1.0857422,1.085891
20,502,4.4C(8%)-4.85C,105.0,0.017389929,32.72451221464638,30.060257,37.163342,10.181621666666858,1.085891,1.0856603
20,502,4.4C(8%)-4.85C,106.0,0.017486606,32.579900824066364,29.715385,37.490604,10.098096666666486,1.0856603,1.0857204
20,502,4.4C(8%)-4.85C,107.0,0.017373037,32.70763805798324,30.198374,38.126236,10.097886666666698,1.0857204,1.0856774
20,502,4.4C(8%)-4.85C,108.0,0.017254505,32.70189539616345,30.009075,37.015495,10.097986666666596,1.0856774,1.0856788
20,502,4.4C(8%)-4.85C,109.0,0.017451059,32.717272978224514,29.712055,37.66077,10.098050000000027,1.0856788,1.0857798
20,502,4.4C(8%)-4.85C,110.0,0.017354326,33.00013607757165,30.183048,38.704716,10.181501666666493,1.0857798,1.0857354
20,502,4.4C(8%)-4.85C,111.0,0.017143466,33.18109611870196,30.670788,38.119701,10.098061666666762,1.0857354,1.0854977
20,502,4.4C(8%)-4.85C,112.0,0.017199965,33.05633325947764,30.888641,37.701996,10.09838166666644,1.0854977,1.0852127
20,502,4.4C(8%)-4.85C,113.0,0.017333046,33.068105059676036,29.761034,37.131634,10.098261666667046,1.0852127,1.0853767
20,502,4.4C(8%)-4.85C,114.0,0.017375538,33.12562712131425,30.291277,37.555176,10.181741666666737,1.0853767,1.0855068
20,502,4.4C(8%)-4.85C,115.0,0.017373135,32.99807898194323,30.011833,38.560623,10.181193333333066,1.0855068,1.0848901
20,502,4.4C(8%)-4.85C,116.0,0.017048925,32.96032481265823,29.978785,38.142406,10.09842000000014,1.0848901,1.0849404
20,502,4.4C(8%)-4.85C,117.0,0.017224003,32.97974364827023,30.621809,37.750053,10.181486666666752,1.0849404,1.0847105
20,502,4.4C(8%)-4.85C,118.0,0.017287057,32.810030808911655,30.496317,37.427689,10.098063333333508,1.0847105,1.0847796
20,502,4.4C(8%)-4.85C,119.0,0.017378081,33.01985330287644,30.222681,37.912308,10.181210000000041,1.0847796,1.0846437
20,502,4.4C(8%)-4.85C,120.0,0.017283974,32.790112137238545,30.275116,37.55608,10.098193333332892,1.0846437,1.0831696
20,502,4.4C(8%)-4.85C,121.0,0.017286899,32.5398854310777,30.262903,37.517902,10.098491666666813,1.0831696,1.0844564
20,502,4.4C(8%)-4.85C,122.0,0.017258866,32.813131351054835,30.460363,37.784138,10.181346666666892,1.0844564,1.0843962
20,502,4.4C(8%)-4.85C,123.0,0.017293435,32.809676827875705,30.244081,37.71394,10.181491666666505,1.0843962,1.0842739
20,502,4.4C(8%)-4.85C,124.0,0.017248491,32.82844087919466,30.554161,37.892517,10.181518333333466,1.0842739,1.084345
20,502,4.4C(8%)-4.85C,125.0,0.017029423,33.022680143449456,30.518179,38.010155,10.181531666666949,1.084345,1.0839238
20,502,4.4C(8%)-4.85C,126.0,0.017193973,32.90059836127408,30.535275,37.409286,10.09807666666699,1.0839238,1.0834678
20,502,4.4C(8%)-4.85C,127.0,0.017379191,32.52485095709573,29.367451,36.456059,10.098799999999756,1.0834678,1.0838174
20,502,4.4C(8%)-4.85C,128.0,0.017407881,32.83169173706179,29.92872,37.229645,10.18158666666665,1.0838174,1.083679
20,502,4.4C(8%)-4.85C,129.0,0.017387416,32.622557669520525,29.960062,37.384041,10.181175000000318,1.083679,1.0836867
20,502,4.4C(8%)-4.85C,130.0,0.017348418,32.731205821666634,29.980293,37.726665,10.181104999999905,1.0836867,1.0835153
20,502,4.4C(8%)-4.85C,131.0,0.017101372,32.85191928381741,30.399387,37.842571,10.181316666666438,1.0835153,1.0832086
20,502,4.4C(8%)-4.85C,132.0,0.017201953,32.65809151747083,30.068907,37.139763,10.09821166666661,1.0832086,1.0830584
20,502,4.4C(8%)-4.85C,133.0,0.017298872,32.809195657937885,29.734745,37.97681,10.103143333333234,1.0830584,1.0834739
20,502,4.4C(8%)-4.85C,134.0,0.017094271,33.13007696941375,30.596376,38.160095,10.181533333333695,1.0834739,1.0830678
20,502,4.4C(8%)-4.85C,135.0,0.017140672,32.889244419763486,30.196009,37.250443,10.181508333332992,1.0830678,1.0831634
20,502,4.4C(8%)-4.85C,136.0,0.017473359,33.003654436573285,29.287758,37.161301,10.099010000000028,1.0831634,1.0830464
20,502,4.4C(8%)-4.85C,137.0,0.017284572,33.02549014830505,30.200529,37.339645,10.181788333333195,1.0830464,1.0830498
20,502,4.4C(8%)-4.85C,138.0,0.017353985,32.8891618075278,29.925014,37.411198,10.181308333333678,1.0830498,1.0832233
20,502,4.4C(8%)-4.85C,139.0,0.017361358,32.97517217772113,30.183727,38.383831,10.097864999999972,1.0832233,1.083006
20,502,4.4C(8%)-4.85C,140.0,0.017234383,32.93440569881561,30.361883,37.751133,10.098030000000048,1.083006,1.0828234
20,502,4.4C(8%)-4.85C,141.0,0.017212726,32.94968293766019,30.644667,37.784672,10.097876666666707,1.0828234,1.0828766
20,502,4.4C(8%)-4.85C,142.0,0.017204002,32.98765096108296,30.544306,37.598099,10.181304999999702,1.0828766,1.0825595
20,502,4.4C(8%)-4.85C,143.0,0.01729266,32.83468713852456,30.116983,37.417091,10.181328333333173,1.0825595,1.0826241
20,502,4.4C(8%)-4.85C,144.0,0.017280743,32.79256185431033,30.204821,37.701427,10.1816366666666,1.0826241,1.0824771
20,502,4.4C(8%)-4.85C,145.0,0.017308898,32.907303809036605,30.377455,37.502308,10.097823333333752,1.0824771,1.0822238
20,502,4.4C(8%)-4.85C,146.0,0.0172706,32.70722964422289,29.996054,37.200897,10.100715000000006,1.0822238,1.0822802
20,502,4.4C(8%)-4.85C,147.0,0.017390132,32.711294803223055,29.595701,37.58342,10.181374999999147,1.0822802,1.0824465
20,502,4.4C(8%)-4.85C,148.0,0.01718786,32.913371845758334,30.050045,37.547523,10.181316666665953,1.0824465,1.0821831
20,502,4.4C(8%)-4.85C,149.0,0.017301511,32.83864059530023,29.921484,37.832466,10.181360000000375,1.0821831,1.0821209
20,502,4.4C(8%)-4.85C,150.0,0.017254096,33.01480200249999,30.280401,38.456974,10.098083333333488,1.0821209,1.081899
20,502,4.4C(8%)-4.85C,151.0,0.017300291,32.75582596286921,29.901691,37.330833,10.181614999999875,1.081899,1.0815212
20,502,4.4C(8%)-4.85C,152.0,0.017380869,32.55528288655467,29.653959,37.207272,10.185848333333464,1.0815212,1.08178
20,502,4.4C(8%)-4.85C,153.0,0.017465239,32.62868120504191,29.261753,38.224556,10.098064999999284,1.08178,1.0814162
20,502,4.4C(8%)-4.85C,154.0,0.017200053,32.68566752413208,29.826733,37.65033,10.181426666667297,1.0814162,1.0813566
20,502,4.4C(8%)-4.85C,155.0,0.017331677,32.60616970913659,29.672173,38.084118,10.10026333333323,1.0813566,1.081121
20,502,4.4C(8%)-4.85C,156.0,0.017167609,32.67537257508539,29.969685,38.798847,10.182093333333615,1.081121,1.0799159
20,502,4.4C(8%)-4.85C,157.0,0.017257297,32.72717914333899,29.885952,37.925106,10.09853666666701,1.0799159,1.0811374
20,502,4.4C(8%)-4.85C,158.0,0.017227933,32.876743483898174,30.329489,38.16647,10.100496666666004,1.0811374,1.0807328
20,502,4.4C(8%)-4.85C,159.0,0.017135514,33.012212309462896,30.238747,38.152901,10.18731666666669,1.0807328,1.0807868
20,502,4.4C(8%)-4.85C,160.0,0.017230622,33.13916656791175,30.4582,37.994747,10.102756666666634,1.0807868,1.080667
20,502,4.4C(8%)-4.85C,161.0,0.017257513,32.85294584184092,30.405712,37.660843,10.104114999999487,1.080667,1.0807632
20,502,4.4C(8%)-4.85C,162.0,0.017264036,33.05100065232358,30.569752,38.527161,10.106181666666332,1.0807632,1.0805606
20,502,4.4C(8%)-4.85C,163.0,0.017239291,32.86400422979792,30.325266,38.101925,10.102273333333626,1.0805606,1.0803474
20,502,4.4C(8%)-4.85C,164.0,0.017205918,32.80086116496606,30.611513,37.979645,10.189325000000341,1.0803474,1.0801318
20,502,4.4C(8%)-4.85C,165.0,0.017241046,32.997650127081535,30.253054,37.945953,10.11250333333349,1.0801318,1.0801815
20,502,4.4C(8%)-4.85C,166.0,0.017217088,32.87616774641957,30.556383,38.060394,10.108035000000381,1.0801815,1.0797039
20,502,4.4C(8%)-4.85C,167.0,0.017217454,32.68106935294111,30.02269,36.935524,10.194960000000235,1.0797039,1.079869
20,502,4.4C(8%)-4.85C,168.0,0.017501941,33.018039882700414,30.369314,37.855419,10.117050000000745,1.079869,1.0795747
20,502,4.4C(8%)-4.85C,169.0,0.017328594,32.720087286084684,30.484787,37.395908,10.19308000000019,1.0795747,1.0792847
20,502,4.4C(8%)-4.85C,170.0,0.017328594,32.573262596446604,29.816116,36.913582,10.115558333333333,1.0792847,1.0797366
20,502,4.4C(8%)-4.85C,171.0,0.017303733,33.06104300000001,30.53894,37.79052,10.111688333333344,1.0797366,1.0794717
20,502,4.4C(8%)-4.85C,172.0,0.017300053,32.86514934164591,30.227217,37.715721,10.192526666666662,1.0794717,1.0794963
20,502,4.4C(8%)-4.85C,173.0,0.017344657,32.864301537727606,29.827703,38.007164,10.108168333333348,1.0794963,1.079307
20,502,4.4C(8%)-4.85C,174.0,0.017292032,33.11682517361108,30.506329,37.624062,10.107273333333342,1.079307,1.0790453
20,502,4.4C(8%)-4.85C,175.0,0.017393231,32.86340481083408,29.969717,37.696106,10.11262333333331,1.0790453,1.0790607
20,502,4.4C(8%)-4.85C,176.0,0.017374881,32.89657981554233,29.671083,38.522999,10.108823333333325,1.0790607,1.0786989
20,502,4.4C(8%)-4.85C,177.0,0.017281465,32.7839580938293,30.081385,37.762077,10.191108333333311,1.0786989,1.0783885
20,502,4.4C(8%)-4.85C,178.0,0.017288826,32.70798576982755,30.379601,37.818245,10.197441666666661,1.0783885,1.0782298
20,502,4.4C(8%)-4.85C,179.0,0.017295983,32.81884501454227,30.158878,37.649185,10.116771666666743,1.0782298,1.0781609
20,502,4.4C(8%)-4.85C,180.0,0.017335912,32.87223630932194,30.015852,37.474354,10.11173333333342,1.0781609,1.0781167
20,502,4.4C(8%)-4.85C,181.0,0.017415799,32.624556590289636,29.434162,37.805138,10.197851666666732,1.0781167,1.0782659
20,502,4.4C(8%)-4.85C,182.0,0.017331678,32.981610722125424,29.896137,38.738636,10.108979999999914,1.0782659,1.0779903
20,502,4.4C(8%)-4.85C,183.0,0.017216273,33.08159171379894,30.351442,38.04937,10.110513333333317,1.0779903,1.0779419
20,502,4.4C(8%)-4.85C,184.0,0.01724188,33.019251086440654,30.650106,38.555088,10.194733333333351,1.0779419,1.0775332
20,502,4.4C(8%)-4.85C,185.0,0.017149497,33.19521898025744,30.063255,38.914795,10.201483333333332,1.0775332,1.0775139
20,502,4.4C(8%)-4.85C,186.0,0.017215652,33.08054391843665,30.559347,38.586758,10.19605166666673,1.0775139,1.0772715
20,502,4.4C(8%)-4.85C,187.0,0.017140925,33.028635553209526,30.367302,38.599598,10.114505000000038,1.0772715,1.0769972
20,502,4.4C(8%)-4.85C,188.0,0.017164757,33.118367843593994,30.295792,38.307926,10.209019999999994,1.0769972,1.0770011
20,502,4.4C(8%)-4.85C,189.0,0.017222945,33.018718101437045,30.554316,38.093853,10.200808333333164,1.0770011,1.076901
20,502,4.4C(8%)-4.85C,190.0,0.017274918,33.00950238099243,30.517996,37.975643,10.200863333333352,1.076901,1.0768973
20,502,4.4C(8%)-4.85C,191.0,0.017276578,33.187077025884356,30.918686,38.324081,10.118081666666452,1.0768973,1.0764279
20,502,4.4C(8%)-4.85C,192.0,0.017196842,32.96989886189257,30.551188,38.063522,10.117516666666779,1.0764279,1.0748267
20,502,4.4C(8%)-4.85C,193.0,0.01727807,32.7867558449015,29.757532,36.838734,10.208160000000014,1.0748267,1.0763764
20,502,4.4C(8%)-4.85C,194.0,0.017412735,32.93090009012133,30.226147,37.761448,10.20553333333349,1.0763764,1.0760591
20,502,4.4C(8%)-4.85C,195.0,0.017354712,32.75250335877856,30.006062,37.759483,10.20561333333341,1.0760591,1.0761921
20,502,4.4C(8%)-4.85C,196.0,0.017357305,32.917691007679224,29.988962,38.325951,10.11831333333345,1.0761921,1.0760517
20,502,4.4C(8%)-4.85C,197.0,0.017223381,33.14797767252931,30.452627,38.182705,10.202674999999969,1.0760517,1.0757738
20,502,4.4C(8%)-4.85C,198.0,0.01724316,33.047833239316226,30.503603,38.023468,10.20531666666672,1.0757738,1.07529
20,502,4.4C(8%)-4.85C,199.0,0.017332001,32.895176456540064,29.28652,37.475922,10.207249999999961,1.07529,1.0753288
20,502,4.4C(8%)-4.85C,200.0,0.017266802,32.98490745439193,30.112814,37.792915,10.202705000000181,1.0753288,1.0750581
20,502,4.4C(8%)-4.85C,201.0,0.017367143,32.782781044067725,29.816698,37.853695,10.208308333333358,1.0750581,1.0751215
20,502,4.4C(8%)-4.85C,202.0,0.017352428,32.930847702127664,29.718861,38.493881,10.12104500000011,1.0751215,1.0748768
20,502,4.4C(8%)-4.85C,203.0,0.017402401,32.876558618166534,29.697569,37.640991,10.203916666666677,1.0748768,1.0747696
20,502,4.4C(8%)-4.85C,204.0,0.01743589,32.6895855550919,29.138622,38.138042,10.205981666666533,1.0747696,1.0746313
20,502,4.4C(8%)-4.85C,205.0,0.017321605,32.87054677413946,29.865196,38.505234,10.201993333333425,1.0746313,1.0744516
20,502,4.4C(8%)-4.85C,206.0,0.017246528,33.05615223959232,30.270454,38.560452,10.123888333333161,1.0744516,1.074263
20,502,4.4C(8%)-4.85C,207.0,0.017245155,33.045091117940245,30.382416,38.432335,10.208331666666588,1.074263,1.074281
20,502,4.4C(8%)-4.85C,208.0,0.017231718,33.305579605809065,30.54549,38.770557,10.126571666666617,1.074281,1.0740988
20,502,4.4C(8%)-4.85C,209.0,0.017262107,33.17492875668903,30.236635,38.540611,10.123863333333187,1.0740988,1.0739876
20,502,4.4C(8%)-4.85C,210.0,0.017229976,33.10259441350209,30.448318,38.955185,10.207341666666617,1.0739876,1.0736115
20,502,4.4C(8%)-4.85C,211.0,0.017053105,33.16312854316851,30.27335,38.320011,10.129046666666788,1.0736115,1.0734482
20,502,4.4C(8%)-4.85C,212.0,0.01726268,33.06831999917765,30.230751,37.886547,10.130666666666608,1.0734482,1.0735383
20,502,4.4C(8%)-4.85C,213.0,0.017428303,33.137713464671656,29.93141,38.541756,10.212706666666781,1.0735383,1.0736814
20,502,4.4C(8%)-4.85C,214.0,0.017138747,33.18857335289194,30.415548,38.462708,10.204143333333196,1.0736814,1.0732908
20,502,4.4C(8%)-4.85C,215.0,0.017280698,33.07384540939597,30.238106,38.768757,10.209406666666716,1.0732908,1.0728348
20,502,4.4C(8%)-4.85C,216.0,0.017129587,32.96354243561874,30.271021,38.136032,10.130138333333404,1.0728348,1.0728936
20,502,4.4C(8%)-4.85C,217.0,0.017243925,33.03600599402217,30.341623,38.294464,10.138931666666274,1.0728936,1.0723958
20,502,4.4C(8%)-4.85C,218.0,0.017293762,32.6099701428572,30.023825,37.777355,10.217583333333216,1.0723958,1.0720644
20,502,4.4C(8%)-4.85C,219.0,0.017342292,32.63307618377486,29.569208,37.307846,10.223944999999851,1.0720644,1.0722269
20,502,4.4C(8%)-4.85C,220.0,0.017202046,33.1666800824313,30.343065,38.312958,10.221293333333355,1.0722269,1.0719609
20,502,4.4C(8%)-4.85C,221.0,0.01723104,32.95569119848608,30.30699,38.03167,10.134993333333599,1.0719609,1.0717639
20,502,4.4C(8%)-4.85C,222.0,0.017328069,33.006205712033214,29.61342,38.16592,10.13933166666684,1.0717639,1.0718367
20,502,4.4C(8%)-4.85C,223.0,0.017190764,33.22806697969546,30.182711,38.34927,10.123803333333733,1.0718367,1.0714014
20,502,4.4C(8%)-4.85C,224.0,0.017250909,32.924203097763055,30.25531,37.938084,10.217186666666628,1.0714014,1.0711739
20,502,4.4C(8%)-4.85C,225.0,0.017357077,32.93710204110745,29.559498,37.546394,10.22558833333363,1.0711739,1.0710419
20,502,4.4C(8%)-4.85C,226.0,0.017353749,32.93371692054097,29.982458,37.883297,10.137671666666574,1.0710419,1.0709183
20,502,4.4C(8%)-4.85C,227.0,0.017362302,32.80361283305654,29.867338,38.116142,10.138900000000042,1.0709183,1.0709065
20,502,4.4C(8%)-4.85C,228.0,0.017310122,33.083754538334865,30.214329,39.183231,10.219291666666686,1.0709065,1.0693501
20,502,4.4C(8%)-4.85C,229.0,0.017231232,32.88868999410771,30.173908,38.318306,10.222149999999965,1.0693501,1.0703539
20,502,4.4C(8%)-4.85C,230.0,0.017245086,32.935430671641846,30.180473,37.855942,10.22548999999999,1.0703539,1.0704999
20,502,4.4C(8%)-4.85C,231.0,0.017436557,33.32921133838391,30.076992,38.535889,10.232731666666707,1.0704999,1.0702436
20,502,4.4C(8%)-4.85C,232.0,0.017239861,33.187959415219126,30.212109,38.268929,10.221031666666386,1.0702436,1.070093
20,502,4.4C(8%)-4.85C,233.0,0.017223494,33.23070244490817,30.37652,38.166981,10.225748333332982,1.070093,1.0700914
20,502,4.4C(8%)-4.85C,234.0,0.017344339,33.314570518082434,30.318993,38.160378,10.223239999999835,1.0700914,1.0697393
20,502,4.4C(8%)-4.85C,235.0,0.017243357,33.124807050496806,30.10018,37.784096,10.14512166666682,1.0697393,1.069798
20,502,4.4C(8%)-4.85C,236.0,0.017457165,33.14048544224422,29.243576,38.668556,10.141088333333027,1.069798,1.0697212
20,502,4.4C(8%)-4.85C,237.0,0.017073885,33.23246499070165,30.315834,38.653484,10.217181666666875,1.0697212,1.0692638
20,502,4.4C(8%)-4.85C,238.0,0.017216416,33.190457349032876,30.429094,38.594952,10.142273333333529,1.0692638,1.0689641
20,502,4.4C(8%)-4.85C,239.0,0.017106676,33.13082116639333,30.36693,38.133816,10.229931666666623,1.0689641,1.068935
20,502,4.4C(8%)-4.85C,240.0,0.017188096,33.16077499753295,30.112009,38.059128,10.152234999999928,1.068935,1.0686461
20,502,4.4C(8%)-4.85C,241.0,0.017303931,32.900158873544086,29.713688,38.044552,10.233600000000054,1.0686461,1.0684752
20,502,4.4C(8%)-4.85C,242.0,0.017387185,32.788128672091084,29.345406,38.499821,10.145313333333373,1.0684752,1.0682999
20,502,4.4C(8%)-4.85C,243.0,0.017144127,32.85360316102401,29.805988,38.320595,10.22441000000011,1.0682999,1.0680594
20,502,4.4C(8%)-4.85C,244.0,0.017266799,32.96167045180217,30.262484,38.62442,10.150381666666362,1.0680594,1.0677258
20,502,4.4C(8%)-4.85C,245.0,0.017155983,33.10000931163545,30.111252,38.618473,10.155634999999894,1.0677258,1.0677741
20,502,4.4C(8%)-4.85C,246.0,0.017212881,33.226554279399544,30.065601,38.184132,10.147729999999864,1.0677741,1.0676244
20,502,4.4C(8%)-4.85C,247.0,0.017345158,33.223257781406936,30.021263,38.717312,10.152446666667432,1.0676244,1.0672302
20,502,4.4C(8%)-4.85C,248.0,0.017256193,33.16897320329223,30.194448,39.098202,10.148374999999456,1.0672302,0.96377116
20,502,4.4C(8%)-4.85C,249.0,0.017278826,32.87172081621193,30.224466,38.018112,10.246596666666058,0.96377116,1.0644296
20,502,4.4C(8%)-4.85C,250.0,0.017016182,33.232169346801385,30.555359,38.740677,10.167251666667289,1.0644296,1.0649395
20,502,4.4C(8%)-4.85C,251.0,0.01707367,33.076662843344124,29.718397,38.153767,10.266678333332917,1.0649395,1.0655432
20,502,4.4C(8%)-4.85C,252.0,0.017141724,33.29265703906899,30.372574,38.364349,10.238971666666718,1.0655432,1.0654347
20,502,4.4C(8%)-4.85C,253.0,0.017152751,33.16227402764227,30.372747,37.839714,10.251025000000178,1.0654347,1.0653746
20,502,4.4C(8%)-4.85C,254.0,0.017295113,33.178480607431325,29.455477,38.056656,10.258809999999357,1.0653746,1.0652895
20,502,4.4C(8%)-4.85C,255.0,0.017148376,33.225645192307645,30.583475,38.268391,10.253973333332882,1.0652895,1.0650207
20,502,4.4C(8%)-4.85C,256.0,0.017173553,33.00913911456619,29.918385,37.508244,10.264048333334115,1.0650207,1.0649736
20,502,4.4C(8%)-4.85C,257.0,0.017418668,33.22757299598395,29.903082,38.326328,10.185675000000629,1.0649736,1.0647626
20,502,4.4C(8%)-4.85C,258.0,0.017259469,32.92683336876541,30.001583,37.674946,10.170828333333096,1.0647626,1.0646528
20,502,4.4C(8%)-4.85C,259.0,0.017311346,32.81434123273028,29.808977,37.619423,10.176135000000553,1.0646528,1.0649177
20,502,4.4C(8%)-4.85C,260.0,0.017413778,33.073736292270596,29.916517,38.051376,10.255179999999624,1.0649177,1.0645218
20,502,4.4C(8%)-4.85C,261.0,0.017192751,33.046201784689025,30.414618,37.949169,10.17496000000004,1.0645218,1.0642447
20,502,4.4C(8%)-4.85C,262.0,0.017271323,32.95051437591534,29.877148,37.371613,10.264933333333465,1.0642447,1.0645264
20,502,4.4C(8%)-4.85C,263.0,0.017342249,33.40375764889265,30.779469,38.361488,10.26316166666705,1.0645264,1.0638664
20,502,4.4C(8%)-4.85C,264.0,0.017196747,33.10143572077381,30.52482,38.15984,10.181343333332915,1.0638664,1.0634769
20,502,4.4C(8%)-4.85C,265.0,0.017314853,32.83378548095232,29.770302,37.007805,10.271320000000802,1.0634769,1.0637671
20,502,4.4C(8%)-4.85C,266.0,0.017378408,33.208183647154414,30.125593,37.876591,10.174595000000165,1.0637671,1.0632288
20,502,4.4C(8%)-4.85C,267.0,0.017322978,32.88069056300482,30.041519,37.478916,10.27405166666722,1.0632288,1.0631853
20,502,4.4C(8%)-4.85C,268.0,0.017451074,32.899060460975534,29.555883,37.809616,10.269613333333593,1.0631853,1.0630879
20,502,4.4C(8%)-4.85C,269.0,0.017190211,33.13888317518244,30.330629,38.065422,10.178210000000156,1.0630879,1.062789
20,502,4.4C(8%)-4.85C,270.0,0.017355127,32.854684267741916,30.009336,37.887421,10.271790000000813,1.062789,1.0629605
20,502,4.4C(8%)-4.85C,271.0,0.017439459,33.245061124598024,29.605202,38.73666,10.181253333333492,1.0629605,1.0626941
20,502,4.4C(8%)-4.85C,272.0,0.017304879,33.311267589141046,30.259491,38.284451,10.2579600000007,1.0626941,1.0624853
20,502,4.4C(8%)-4.85C,273.0,0.017286237,33.200641857607835,30.233973,38.270702,10.26743499999963,1.0624853,1.0625147
20,502,4.4C(8%)-4.85C,274.0,0.017355179,33.3688732648221,29.778439,38.918026,10.259188333333197,1.0625147,1.0620185
20,502,4.4C(8%)-4.85C,275.0,0.017263677,33.33284922679579,30.585947,38.302544,10.268550000000202,1.0620185,1.0617847
20,502,4.4C(8%)-4.85C,276.0,0.017421674,33.185421537781345,30.293968,38.189255,10.27327833333305,1.0617847,1.0619283
20,502,4.4C(8%)-4.85C,277.0,0.017421674,33.444559610934995,30.107079,38.779221,10.264814999999999,1.0619283,1.0615643
20,502,4.4C(8%)-4.85C,278.0,0.017406395,33.29495728322786,29.899633,38.433426,10.275454999999996,1.0615643,1.0614582
20,502,4.4C(8%)-4.85C,279.0,0.017409395,33.26689340719544,29.859177,39.346874,10.263453333333352,1.0614582,1.0611961
20,502,4.4C(8%)-4.85C,280.0,0.017215272,33.303754663114795,30.486317,38.685806,10.264053333333353,1.0611961,1.0608003
20,502,4.4C(8%)-4.85C,281.0,0.017310644,33.134628551500406,30.430319,38.458393,10.194335000000017,1.0608003,1.0605732
20,502,4.4C(8%)-4.85C,282.0,0.017336467,33.063171533548974,30.395462,38.453545,10.279208333333312,1.0605732,1.060603
20,502,4.4C(8%)-4.85C,283.0,0.017244788,33.102204916599206,30.206499,38.35186,10.191100000000006,1.060603,1.0602806
20,502,4.4C(8%)-4.85C,284.0,0.017396538,33.03417831825653,30.029799,38.777523,10.278056666666634,1.0602806,1.0599905
20,502,4.4C(8%)-4.85C,285.0,0.017276954,33.08288921504482,30.413477,38.969257,10.192648333333333,1.0599905,1.0599334
20,502,4.4C(8%)-4.85C,286.0,0.017099321,33.29509126049094,30.787735,38.713726,10.202790000000096,1.0599334,1.0594834
20,502,4.4C(8%)-4.85C,287.0,0.017295863,33.198054836248055,30.56354,38.804111,10.28193333333329,1.0594834,1.0589556
20,502,4.4C(8%)-4.85C,288.0,0.017222859,33.10514285123311,30.209759,39.189606,10.292256666666677,1.0589556,1.0591244
20,502,4.4C(8%)-4.85C,289.0,0.017299486,33.19737953094462,30.334209,38.540947,10.28184333333326,1.0591244,1.058637
20,502,4.4C(8%)-4.85C,290.0,0.017472241,32.934636485645875,29.827339,38.297951,10.293361666666653,1.058637,1.0584574
20,502,4.4C(8%)-4.85C,291.0,0.017508458,33.074095099595155,29.615707,38.350586,10.205441666666593,1.0584574,1.0581173
20,502,4.4C(8%)-4.85C,292.0,0.01743255,33.20404338542513,30.292881,38.477901,10.215306666666704,1.0581173,1.0579904
20,502,4.4C(8%)-4.85C,293.0,0.017416075,33.128443614457844,30.318333,38.851173,10.300641666666586,1.0579904,1.0577513
20,502,4.4C(8%)-4.85C,294.0,0.017317472,33.218753732793544,30.161579,39.159916,10.214686666666724,1.0577513,1.0574664
20,502,4.4C(8%)-4.85C,295.0,0.017403049,33.24549921475409,30.519714,38.603161,10.300428333333306,1.0574664,1.0573447
20,502,4.4C(8%)-4.85C,296.0,0.017417597,33.38102539649688,30.615017,38.895283,10.300993333333462,1.0573447,1.0571063
20,502,4.4C(8%)-4.85C,297.0,0.017278209,33.485669432800044,31.009251,38.758404,10.305136666666659,1.0571063,1.0567986
20,502,4.4C(8%)-4.85C,298.0,0.017341204,33.31139449133861,30.679888,39.094845,10.223190000000129,1.0567986,1.0564311
20,502,4.4C(8%)-4.85C,299.0,0.017261434,33.218938384432036,30.394106,39.018181,10.304376666666696,1.0564311,1.0563296
20,502,4.4C(8%)-4.85C,300.0,0.017109901,33.47243460551172,30.856464,39.102699,10.32802166666661,1.0563296,1.0560457
20,502,4.4C(8%)-4.85C,301.0,0.017407747,33.3708376926714,30.468346,39.108253,10.308491666666669,1.0560457,1.0556173
20,502,4.4C(8%)-4.85C,302.0,0.017303681,33.24660036135813,30.625771,38.809902,10.228189999999934,1.0556173,1.0554734
20,502,4.4C(8%)-4.85C,303.0,0.017257178,33.44935958540495,30.657763,38.930656,10.320041666666658,1.0554734,1.0551243
20,502,4.4C(8%)-4.85C,304.0,0.017373601,33.32921422673025,30.75465,38.902832,10.314511666666657,1.0551243,1.054642
20,502,4.4C(8%)-4.85C,305.0,0.017304821,33.318929288309626,30.519066,39.837158,10.239433333333485,1.054642,1.0545609
20,502,4.4C(8%)-4.85C,306.0,0.017401209,33.15232906912804,29.921299,38.98521,10.307491666666708,1.0545609,1.0542068
20,502,4.4C(8%)-4.85C,307.0,0.017525895,32.92890100321282,29.660475,39.265915,10.315975000000131,1.0542068,1.0538591
20,502,4.4C(8%)-4.85C,308.0,0.017445827,33.15445527430822,30.040943,39.298347,10.31488166666677,1.0538591,1.0536321
20,502,4.4C(8%)-4.85C,309.0,0.017492352,33.280859055335924,30.175848,38.753052,10.323656666666647,1.0536321,1.0534362
20,502,4.4C(8%)-4.85C,310.0,0.017477855,33.21662997672551,30.376717,39.057655,10.328700000000147,1.0534362,1.0532365
20,502,4.4C(8%)-4.85C,311.0,0.017317683,33.53655759330142,30.532074,39.43396,10.241829999999997,1.0532365,1.0525759
20,502,4.4C(8%)-4.85C,312.0,0.017560523,33.1934179583005,29.936954,38.327461,10.249204999999831,1.0525759,1.0523901
20,502,4.4C(8%)-4.85C,313.0,0.017667482,33.04027130312498,29.63209,38.852409,10.257881666666556,1.0523901,1.0522214
20,502,4.4C(8%)-4.85C,314.0,0.017578697,33.28604880126685,30.672565,38.8526,10.324948333333305,1.0522214,1.0517769
20,502,4.4C(8%)-4.85C,315.0,0.017544745,33.191711155538115,30.002586,39.205532,10.344296666666924,1.0517769,1.0513086
20,502,4.4C(8%)-4.85C,316.0,0.017426731,33.13826628233441,30.061323,39.386284,10.334841666666518,1.0513086,1.0511844
20,502,4.4C(8%)-4.85C,317.0,0.017372064,33.241327466456184,30.143749,38.730885,10.241959999999866,1.0511844,1.0508263
20,502,4.4C(8%)-4.85C,318.0,0.017597573,33.11599062959993,29.77149,39.179874,10.263556666666894,1.0508263,1.0505272
20,502,4.4C(8%)-4.85C,319.0,0.017455401,33.32130696847915,30.455267,39.712566,10.339688333332985,1.0505272,1.0502843
20,502,4.4C(8%)-4.85C,320.0,0.017318804,33.5807655608974,30.659163,38.995613,10.257660000000033,1.0502843,1.0498624
20,502,4.4C(8%)-4.85C,321.0,0.017566387,33.32574110832029,30.10475,39.229454,10.349818333333436,1.0498624,1.0494705
20,502,4.4C(8%)-4.85C,322.0,0.017509483,33.41196970653031,30.540026,39.872192,10.348540000000018,1.0494705,1.0490813
20,502,4.4C(8%)-4.85C,323.0,0.017625149,33.445323706719385,29.937733,38.483524,10.262671666666574,1.0490813,1.0489117
20,502,4.4C(8%)-4.85C,324.0,0.017743362,33.25285462805364,29.459312,39.179443,10.276358333333338,1.0489117,1.0485729
20,502,4.4C(8%)-4.85C,325.0,0.017601928,33.386509585803445,30.236477,39.714542,10.263665000000037,1.0485729,1.0480343
20,502,4.4C(8%)-4.85C,326.0,0.017584823,33.337995630331655,30.039888,38.802437,10.367373333332944,1.0480343,1.047778
20,502,4.4C(8%)-4.85C,327.0,0.017624795,33.241215526151414,29.987101,39.026039,10.369393333333331,1.047778,1.0462115
20,502,4.4C(8%)-4.85C,328.0,0.017458778,33.3782906456387,30.259239,39.01878,10.378721666666388,1.0462115,1.0468512
20,502,4.4C(8%)-4.85C,329.0,0.017630031,33.276057035769746,29.906048,38.454025,10.382458333333004,1.0468512,1.0464916
20,502,4.4C(8%)-4.85C,330.0,0.017784894,33.081088198748034,29.181377,38.574638,10.381026666666731,1.0464916,1.046327
20,502,4.4C(8%)-4.85C,331.0,0.017654147,33.283751716237894,30.41312,38.861767,10.280743333333522,1.046327,1.0457128
20,502,4.4C(8%)-4.85C,332.0,0.017670961,33.14358968783903,29.817377,38.757294,10.30781666666638,1.0457128,1.0455263
20,502,4.4C(8%)-4.85C,333.0,0.017709602,33.361800168882,29.80378,39.519161,10.30269833333344,1.0455263,1.0451359
20,502,4.4C(8%)-4.85C,334.0,0.01773075,33.40979718473289,30.16968,38.396038,10.379425000000143,1.0451359,1.044279
20,502,4.4C(8%)-4.85C,335.0,0.017744586,33.24098326770432,29.641182,37.917118,10.42300499999983,1.044279,1.0439981
20,502,4.4C(8%)-4.85C,336.0,0.017990656,33.137374752110595,29.038324,38.126732,10.341271666666822,1.0439981,1.0435408
20,502,4.4C(8%)-4.85C,337.0,0.017674765,33.28955396855348,30.160912,38.404274,10.404780000000027,1.0435408,1.0424354
20,502,4.4C(8%)-4.85C,338.0,0.01779151,32.965545167197476,29.825974,37.966774,10.354075000000012,1.0424354,1.0424683
20,502,4.4C(8%)-4.85C,339.0,0.017887726,33.00888366772147,29.471653,38.075211,10.442768333333273,1.0424683,1.0421166
20,502,4.4C(8%)-4.85C,340.0,0.01764288,33.19668423112123,29.85705,38.6875,10.439420000000004,1.0421166,1.041611
20,502,4.4C(8%)-4.85C,341.0,0.017749885,33.08712110489516,29.764566,38.448307,10.34913499999966,1.041611,1.0414444
20,502,4.4C(8%)-4.85C,342.0,0.017814469,33.150448403495396,29.735909,39.043827,10.351564999999633,1.0414444,1.0408951
20,502,4.4C(8%)-4.85C,343.0,0.017651739,33.33744222911886,30.245752,38.377861,10.35236333333305,1.0408951,1.0404358
