Repository: slreally/LSTM_Battery_RUL_Prediction_

# LSTM_Battery_RUL_Prediction_

## Data


07.01:

#### read_data.py
先用实验电池生命周期数据训练出一个基本模型，之后基于基本模型针对具体电池进行训练和测试？

File: data/2017_06_30_cell23_data.csv (part 1 of 2)
cell,cycle_life,charge_policy,cycle,IR,Tavg,Tmin,Tmax,chargetime,QD,lable
23,527,4.65C(69%)-6C,1.0,0.017842701,32.24694458828121,30.207869,35.571526,10.389229999999952,1.0713947,1.0745209
23,527,4.65C(69%)-6C,2.0,0.017877026,31.89631998981194,29.57312,35.264709,10.257668333333276,1.0745209,1.0763631
23,527,4.65C(69%)-6C,3.0,0.017716795,32.248268333072694,30.057814,35.796535,10.251743333333433,1.0763631,1.0771495
23,527,4.65C(69%)-6C,4.0,0.017549239,32.457019459253615,30.371639,36.0495,10.24118499999992,1.0771495,1.0769193
23,527,4.65C(69%)-6C,5.0,0.017632106,32.01153060383149,30.01133,35.499073,10.258378333333289,1.0769193,1.0774249
23,527,4.65C(69%)-6C,6.0,0.017494433,32.31688872413792,30.196402,35.689548,10.244759999999951,1.0774249,1.077756
23,527,4.65C(69%)-6C,7.0,0.017416727,32.358725667451,30.134018,35.755646,10.319853333333109,1.077756,1.0774397
23,527,4.65C(69%)-6C,8.0,0.017530711,31.959810299309364,29.814636,35.421104,10.332014999999956,1.0774397,1.0778421
23,527,4.65C(69%)-6C,9.0,0.017404091,32.25243990723274,30.016064,35.745922,10.322974999999861,1.0778421,1.0779557
23,527,4.65C(69%)-6C,10.0,0.017322764,32.16866069260124,30.186523,35.077785,10.317604999999942,1.0779557,1.0777309
23,527,4.65C(69%)-6C,11.0,0.017433021,32.02439626146785,29.86463,35.418625,10.248888333333161,1.0777309,1.0779287
23,527,4.65C(69%)-6C,12.0,0.017320434,32.21120847727273,29.736614,35.293884,10.237756666666732,1.0779287,1.0780791
23,527,4.65C(69%)-6C,13.0,0.01732788,32.116803534267866,29.535824,35.138115,10.319238333333487,1.0780791,1.077867
23,527,4.65C(69%)-6C,14.0,0.017358929,32.06017388682165,29.88578,35.43119,10.32809500000003,1.077867,1.0779884
23,527,4.65C(69%)-6C,15.0,0.017291524,32.265723569867234,30.074661,35.449364,10.238853333333342,1.0779884,1.0779542
23,527,4.65C(69%)-6C,16.0,0.017299382,32.149926049808386,29.552122,35.139118,10.233410000000246,1.0779542,1.0779382
23,527,4.65C(69%)-6C,17.0,0.017289005,32.24428761214961,30.116426,35.67202,10.327883333333011,1.0779382,1.0780809
23,527,4.65C(69%)-6C,18.0,0.017219543,32.417476638088,30.101826,35.782764,10.236611666666674,1.0780809,1.0775136
23,527,4.65C(69%)-6C,19.0,0.01718276,32.159869699761856,29.6546,35.421093,10.22711500000005,1.0775136,1.0778863
23,527,4.65C(69%)-6C,20.0,0.017215293,32.29914592224781,30.088472,35.738148,10.324943333333552,1.0778863,1.0780296
23,527,4.65C(69%)-6C,21.0,0.017156335,32.4477479715165,30.228062,36.126663,10.234228333333158,1.0780296,1.0775284
23,527,4.65C(69%)-6C,22.0,0.017267453,32.05506313803678,29.651659,35.491589,10.323743333333308,1.0775284,1.0777373
23,527,4.65C(69%)-6C,23.0,0.017215736,32.207839189252404,30.074127,35.744785,10.243731666666767,1.0777373,1.0777969
23,527,4.65C(69%)-6C,24.0,0.01714211,32.29037849923436,30.159174,35.825245,10.321756666666866,1.0777969,1.0772327
23,527,4.65C(69%)-6C,25.0,0.01725615,31.83452247578129,29.74864,35.418274,10.338281666666928,1.0772327,1.077683
23,527,4.65C(69%)-6C,26.0,0.017126901,32.28642005038172,30.18704,35.760517,10.241156666666695,1.077683,1.0776073
23,527,4.65C(69%)-6C,27.0,0.017070526,32.263533148491824,30.141674,35.470955,10.156688333333296,1.0776073,1.07734
23,527,4.65C(69%)-6C,28.0,0.01723318,32.012614801843334,29.934526,35.606888,10.33570833333312,1.07734,1.0776042
23,527,4.65C(69%)-6C,29.0,0.017140055,32.39476804597699,30.204397,35.889091,10.326623333333313,1.0776042,1.0776398
23,527,4.65C(69%)-6C,30.0,0.017100725,32.29573171551722,30.264687,35.345589,10.322858333333473,1.0776398,1.0773485
23,527,4.65C(69%)-6C,31.0,0.017208766,32.156970390600925,30.139303,35.70813,10.338033333333442,1.0773485,1.0773146
23,527,4.65C(69%)-6C,32.0,0.017109783,32.32016702784223,30.147861,35.510792,10.331881666666595,1.0773146,1.0773382
23,527,4.65C(69%)-6C,33.0,0.017156309,32.13966830568361,29.553381,35.332996,10.329495000000072,1.0773382,1.077148
23,527,4.65C(69%)-6C,34.0,0.017115308,32.20554101965414,30.084925,35.445347,10.3375933333334,1.077148,1.0772147
23,527,4.65C(69%)-6C,35.0,0.01715029,32.30317603971958,29.847248,35.523666,10.251813333333121,1.0772147,1.0769569
23,527,4.65C(69%)-6C,36.0,0.017159984,32.134864571091846,29.381733,35.299675,10.325953333333503,1.0769569,1.0771517
23,527,4.65C(69%)-6C,37.0,0.017127153,32.20343032645265,30.052269,35.648991,10.255706666666567,1.0771517,1.0772362
23,527,4.65C(69%)-6C,38.0,0.017110951,32.41748441603057,29.854254,36.006699,10.331544999999945,1.0772362,1.0767977
23,527,4.65C(69%)-6C,39.0,0.017087899,32.248262786533914,29.696718,35.725525,10.237159999999857,1.0767977,1.0770319
23,527,4.65C(69%)-6C,40.0,0.017076084,32.378493736196305,30.119604,36.106319,10.333615000000282,1.0770319,1.0769571
23,527,4.65C(69%)-6C,41.0,0.016982924,32.477775943381864,30.54693,36.146996,10.332723333333464,1.0769571,1.0763978
23,527,4.65C(69%)-6C,42.0,0.017205676,32.03599637034106,29.85453,35.845257,10.269188333333295,1.0763978,1.0766069
23,527,4.65C(69%)-6C,43.0,0.017053993,32.35208337277653,30.245243,35.889698,10.256440000000293,1.0766069,1.0767026
23,527,4.65C(69%)-6C,44.0,0.017071385,32.36856784178184,29.975853,35.965935,10.339416666666997,1.0767026,1.0762701
23,527,4.65C(69%)-6C,45.0,0.017210811,32.07498663594469,29.866364,35.818596,10.35493666666686,1.0762701,1.0765254
23,527,4.65C(69%)-6C,46.0,0.017091304,32.38903759457361,30.040543,35.924603,10.256498333333003,1.0765254,1.0765537
23,527,4.65C(69%)-6C,47.0,0.017075932,32.376484764934084,29.840748,35.788517,10.334238333333149,1.0765537,1.076086
23,527,4.65C(69%)-6C,48.0,0.017191254,32.006976756694776,29.829271,35.728729,10.26831999999995,1.076086,1.0762075
23,527,4.65C(69%)-6C,49.0,0.017073054,32.192029434546846,29.946054,35.792332,10.344403333333322,1.0762075,1.0762296
23,527,4.65C(69%)-6C,50.0,0.017083645,32.11993861455114,29.598785,35.546314,10.343401666666614,1.0762296,1.0760707
23,527,4.65C(69%)-6C,51.0,0.017097788,32.111402706245165,30.086748,36.038601,10.270156666667026,1.0760707,1.0760555
23,527,4.65C(69%)-6C,52.0,0.016999295,32.29676018382915,30.180006,35.804688,10.264358333333318,1.0760555,1.0759212
23,527,4.65C(69%)-6C,53.0,0.017064547,32.20864840590979,29.679674,35.753586,10.352359999999559,1.0759212,1.0757895
23,527,4.65C(69%)-6C,54.0,0.017094616,32.29304572741675,30.094007,36.039642,10.353283333333092,1.0757895,1.0757251
23,527,4.65C(69%)-6C,55.0,0.017029641,32.35888946884501,30.132298,36.054424,10.347494999999375,1.0757251,1.075219
23,527,4.65C(69%)-6C,56.0,0.017032513,32.10686811769286,29.753328,35.804703,10.34854499999977,1.075219,1.07541
23,527,4.65C(69%)-6C,57.0,0.017050037,32.272365086247085,30.145691,35.871704,10.271254999999655,1.07541,1.0756119
23,527,4.65C(69%)-6C,58.0,0.017060345,32.436760573872455,29.847424,36.109562,10.269993333333211,1.0756119,1.0751024
23,527,4.65C(69%)-6C,59.0,0.017123312,32.18346846023173,29.696154,35.993439,10.261861666667391,1.0751024,1.0752947
23,527,4.65C(69%)-6C,60.0,0.017036438,32.221580440926694,29.959337,35.906799,10.272096666666524,1.0752947,1.0752494
23,527,4.65C(69%)-6C,61.0,0.017041119,32.2526405880092,29.989136,35.909622,10.356511666667453,1.0752494,1.0747839
23,527,4.65C(69%)-6C,62.0,0.017179679,31.931725218337196,29.737732,35.915798,10.371659999999489,1.0747839,1.0749952
23,527,4.65C(69%)-6C,63.0,0.017052025,32.20687998678058,30.156767,35.982155,10.36268333333331,1.0749952,1.0749929
23,527,4.65C(69%)-6C,64.0,0.01704533,32.27681438858482,29.89876,35.623493,10.362350000000637,1.0749929,1.0747622
23,527,4.65C(69%)-6C,65.0,0.01713937,32.0226787606506,29.874857,36.032219,10.370911666667476,1.0747622,1.0749315
23,527,4.65C(69%)-6C,66.0,0.01701929,32.41184388725877,30.158037,36.302357,10.358830000000307,1.0749315,1.0748588
23,527,4.65C(69%)-6C,67.0,0.017118812,32.27175702936638,30.264107,35.782181,10.357788333333641,1.0748588,1.0746067
23,527,4.65C(69%)-6C,68.0,0.017118812,32.2121806948356,30.143377,36.233768,10.287783333333339,1.0746067,1.0746129
23,527,4.65C(69%)-6C,69.0,0.017022982,32.39616811773821,30.171198,36.123493,10.280683333333323,1.0746129,1.0745972
23,527,4.65C(69%)-6C,70.0,0.017064607,32.222292382215365,29.537159,35.756733,10.36316,1.0745972,1.0743848
23,527,4.65C(69%)-6C,71.0,0.01709917,32.22907746445502,30.038334,36.220585,10.373231666666682,1.0743848,1.0743686
23,527,4.65C(69%)-6C,72.0,0.017025428,32.32901073354222,29.999537,36.112999,10.365126666666644,1.0743686,1.073989
23,527,4.65C(69%)-6C,73.0,0.017012242,32.04008915675681,29.426264,35.837379,10.366604999999982,1.073989,1.074154
23,527,4.65C(69%)-6C,74.0,0.017056633,32.23010946582869,30.0128,36.297829,10.372210000000026,1.074154,1.0740712
23,527,4.65C(69%)-6C,75.0,0.016972167,32.354492240188385,30.266724,36.224094,10.285025000000012,1.0740712,1.0735642
23,527,4.65C(69%)-6C,76.0,0.017000999,32.124619901652295,29.919859,36.14888,10.374695000000004,1.0735642,1.0737661
23,527,4.65C(69%)-6C,77.0,0.01699391,32.40159228538102,30.325554,36.447445,10.290805000000061,1.0737661,1.073632
23,527,4.65C(69%)-6C,78.0,0.016960496,32.49804941421951,30.239271,36.074566,10.375491666666736,1.073632,1.0732596
23,527,4.65C(69%)-6C,79.0,0.01716058,32.20302263104522,29.702007,36.139046,10.294698333333265,1.0732596,1.0735173
23,527,4.65C(69%)-6C,80.0,0.017024603,32.41886754644819,30.069811,36.236385,10.376111666666718,1.0735173,1.0734749
23,527,4.65C(69%)-6C,81.0,0.017036945,32.42974860108865,29.85248,36.5457,10.373175000000023,1.0734749,1.0730087
23,527,4.65C(69%)-6C,82.0,0.017159546,32.06117573453404,29.865732,36.0536,10.304986666666688,1.0730087,1.0731345
23,527,4.65C(69%)-6C,83.0,0.017054835,32.32592345597486,30.019865,36.343231,10.380314999999973,1.0731345,1.0731298
23,527,4.65C(69%)-6C,84.0,0.017023539,32.27934739525688,29.854616,36.131344,10.294066666666671,1.0731298,1.0728513
23,527,4.65C(69%)-6C,85.0,0.017140722,32.14266797721917,29.803934,36.312607,10.388516666666693,1.0728513,1.0730476
23,527,4.65C(69%)-6C,86.0,0.017005458,32.54753794049459,30.2236,36.83424,10.377296666666613,1.0730476,1.0727642
23,527,4.65C(69%)-6C,87.0,0.016906865,32.44829025214688,30.200724,36.063354,10.300940000000022,1.0727642,1.072666
23,527,4.65C(69%)-6C,88.0,0.017073438,32.2989521300309,30.197861,36.350063,10.395178333333266,1.072666,1.0725718
23,527,4.65C(69%)-6C,89.0,0.017023936,32.44526379922486,30.035027,36.160046,10.304028333333312,1.0725718,1.0727103
23,527,4.65C(69%)-6C,90.0,0.017100714,32.39384934903481,29.656635,36.20071,10.299881666666867,1.0727103,1.0724
23,527,4.65C(69%)-6C,91.0,0.017100044,32.313738167182784,29.918556,36.353783,10.392149999999917,1.0724,1.0724738
23,527,4.65C(69%)-6C,92.0,0.017061172,32.595339659144045,29.899603,36.934685,10.298494999999821,1.0724738,1.0718275
23,527,4.65C(69%)-6C,93.0,0.01690297,32.20236947429914,29.683369,36.287273,10.379726666666587,1.0718275,1.0720614
23,527,4.65C(69%)-6C,94.0,0.017037986,32.399017593749974,30.085258,36.549831,10.311643333333146,1.0720614,1.0718997
23,527,4.65C(69%)-6C,95.0,0.01700213,32.48062735781252,30.280878,36.494537,10.308333333333334,1.0718997,1.0713781
23,527,4.65C(69%)-6C,96.0,0.017105786,32.11204777060649,29.675018,36.394882,10.396669999999965,1.0713781,1.0716852
23,527,4.65C(69%)-6C,97.0,0.017012658,32.26296484909902,30.172268,36.586475,10.312611666666635,1.0716852,1.0716221
23,527,4.65C(69%)-6C,98.0,0.016975598,32.484089576534664,30.257761,36.317093,10.398241666666824,1.0716221,1.0711476
23,527,4.65C(69%)-6C,99.0,0.017165791,32.20038392058598,29.778004,36.264359,10.32511333333338,1.0711476,1.0714235
23,527,4.65C(69%)-6C,100.0,0.017051566,32.42842969049497,30.051641,36.307621,10.319616666666601,1.0714235,1.0715706
23,527,4.65C(69%)-6C,101.0,0.017101159,32.591210219230746,29.839622,36.863609,10.312551666666696,1.0715706,1.0709707
23,527,4.65C(69%)-6C,102.0,0.017141413,32.215809186137065,29.925301,36.538654,10.328440000000167,1.0709707,1.0710962
23,527,4.65C(69%)-6C,103.0,0.017015845,32.46257967902212,30.253941,36.591946,10.317533333333268,1.0710962,1.0709875
23,527,4.65C(69%)-6C,104.0,0.016991043,32.370613786507946,30.200706,35.978729,10.320443333333241,1.0709875,1.0706673
23,527,4.65C(69%)-6C,105.0,0.017134942,32.20207534657321,30.026533,36.439159,10.332363333333342,1.0706673,1.0707437
23,527,4.65C(69%)-6C,106.0,0.017036179,32.489179215160796,29.996614,36.414066,10.407268333333196,1.0707437,1.0707957
23,527,4.65C(69%)-6C,107.0,0.017069997,32.34004552891284,29.561728,36.230515,10.31790666666687,1.0707957,1.0704664
23,527,4.65C(69%)-6C,108.0,0.017093742,32.19496651612903,29.916904,36.546711,10.418099999999686,1.0704664,1.0704057
23,527,4.65C(69%)-6C,109.0,0.017032292,32.36353120560746,30.038174,36.373035,10.41505666666635,1.0704057,1.0703082
23,527,4.65C(69%)-6C,110.0,0.017085806,32.327478685956784,29.600098,36.206028,10.41068833333314,1.0703082,1.0702916
23,527,4.65C(69%)-6C,111.0,0.017088283,32.446148250191264,29.951355,36.758129,10.332190000000022,1.0702916,1.070392
23,527,4.65C(69%)-6C,112.0,0.017005358,32.70223558750003,30.185875,37.191998,10.320134999999816,1.070392,1.0697861
23,527,4.65C(69%)-6C,113.0,0.016867813,32.395390696498005,29.994566,36.561863,10.406490000000243,1.0697861,1.0698758
23,527,4.65C(69%)-6C,114.0,0.017019574,32.49844915015475,30.319763,36.750843,10.334299999999834,1.0698758,1.0697861
23,527,4.65C(69%)-6C,115.0,0.017027702,32.61561685647058,29.915577,36.435856,10.337799999999698,1.0697861,1.0693969
23,527,4.65C(69%)-6C,116.0,0.017142555,32.358391528055414,29.615555,36.46769,10.324095000000186,1.0693969,1.0695386
23,527,4.65C(69%)-6C,117.0,0.017096343,32.47814044204023,29.941822,36.708378,10.337471666666291,1.0695386,1.0695163
23,527,4.65C(69%)-6C,118.0,0.017060326,32.61565195621582,29.991714,37.093384,10.415790000000076,1.0695163,1.0689796
23,527,4.65C(69%)-6C,119.0,0.01717983,32.12317634582362,29.778603,36.688259,10.43691166666637,1.0689796,1.0691663
23,527,4.65C(69%)-6C,120.0,0.017058091,32.38697053212399,30.00404,36.498909,10.422873333333701,1.0691663,1.0691702
23,527,4.65C(69%)-6C,121.0,0.017082969,32.32761105837168,29.768,36.359699,10.423453333333601,1.0691702,1.0687798
23,527,4.65C(69%)-6C,122.0,0.017153116,32.18658005439004,29.933098,36.673183,10.353341666666772,1.0687798,1.0688944
23,527,4.65C(69%)-6C,123.0,0.017042294,32.495207904835056,30.174097,36.579777,10.342704999999842,1.0688944,1.0688304
23,527,4.65C(69%)-6C,124.0,0.017071765,32.34978439621155,29.932135,36.077438,10.428641666666953,1.0688304,1.0685835
23,527,4.65C(69%)-6C,125.0,0.017140558,32.38719749725492,30.222132,36.632317,10.440921666666691,1.0685835,1.0686238
23,527,4.65C(69%)-6C,126.0,0.017088264,32.55773410148325,29.92297,36.673279,10.348216666666364,1.0686238,1.0686145
23,527,4.65C(69%)-6C,127.0,0.017130155,32.44255790109029,29.705265,36.427856,10.423363333333207,1.0686145,1.0683887
23,527,4.65C(69%)-6C,128.0,0.017120825,32.402751396934825,30.028971,36.760201,10.352194999999968,1.0683887,1.0683116
23,527,4.65C(69%)-6C,129.0,0.017056854,32.51785604303606,30.128948,36.865078,10.348265000000053,1.0683116,1.0678149
23,527,4.65C(69%)-6C,130.0,0.01702204,32.31635093307399,29.768843,36.438454,10.432628333333318,1.0678149,1.0679497
23,527,4.65C(69%)-6C,131.0,0.017051905,32.45914161300305,30.214087,36.591129,10.441586666666748,1.0679497,1.0678848
23,527,4.65C(69%)-6C,132.0,0.017087705,32.49674593984387,29.728018,36.482273,10.359899999999714,1.0678848,1.0674592
23,527,4.65C(69%)-6C,133.0,0.017176602,32.32620686098315,29.894775,36.74799,10.441613333333226,1.0674592,1.0675787
23,527,4.65C(69%)-6C,134.0,0.017041242,32.570604594113085,30.375355,36.799778,10.359420000000197,1.0675787,1.0675765
23,527,4.65C(69%)-6C,135.0,0.017091596,32.60040710144926,29.869013,36.655216,10.361998333333274,1.0675765,1.0670047
23,527,4.65C(69%)-6C,136.0,0.017202981,32.36011332346058,29.6917,36.552597,10.359156666666482,1.0670047,1.0672364
23,527,4.65C(69%)-6C,137.0,0.01713712,32.533080184688174,29.883698,36.759789,10.447203333333407,1.0672364,1.0672687
23,527,4.65C(69%)-6C,138.0,0.017114984,32.57941429812206,29.843765,37.177456,10.438900000000043,1.0672687,1.0667479
23,527,4.65C(69%)-6C,139.0,0.017196018,32.18440302285259,29.683033,36.795856,10.458546666666614,1.0667479,1.0669669
23,527,4.65C(69%)-6C,140.0,0.017078144,32.63494286285263,30.142099,37.154854,10.361679999999858,1.0669669,1.0667403
23,527,4.65C(69%)-6C,141.0,0.017038845,32.43023918636008,30.266594,36.402702,10.44738499999997,1.0667403,1.0663719
23,527,4.65C(69%)-6C,142.0,0.017238695,32.2190324040561,29.706999,36.732998,10.465953333333406,1.0663719,1.0665313
23,527,4.65C(69%)-6C,143.0,0.017152349,32.5089608333333,30.069275,36.960361,10.456531666666462,1.0665313,1.0663993
23,527,4.65C(69%)-6C,144.0,0.017077606,32.36811299843009,29.84165,36.303398,10.45072166666602,1.0663993,1.0662056
23,527,4.65C(69%)-6C,145.0,0.017162878,32.287478417661035,29.92808,36.807167,10.383600000000055,1.0662056,1.0661495
23,527,4.65C(69%)-6C,146.0,0.017103424,32.588534749423516,30.111645,36.733028,10.458643333333505,1.0661495,1.0661114
23,527,4.65C(69%)-6C,147.0,0.017167717,32.466303302672976,29.553467,36.441757,10.4559633333333,1.0661114,1.0658989
23,527,4.65C(69%)-6C,148.0,0.017175004,32.464526823346155,30.165993,36.85754,10.468773333333472,1.0658989,1.0658396
23,527,4.65C(69%)-6C,149.0,0.017145805,32.70610154072931,30.160654,37.022457,10.377640000000246,1.0658396,1.0652682
23,527,4.65C(69%)-6C,150.0,0.017144933,32.472742201257766,29.744177,36.677494,10.452891666667226,1.0652682,1.0654922
23,527,4.65C(69%)-6C,151.0,0.017120052,32.57276522737815,30.314459,36.942547,10.4672033333336,1.0654922,1.0653816
23,527,4.65C(69%)-6C,152.0,0.017092684,32.60182611285263,30.013367,36.598625,10.471578333333794,1.0653816,1.0649593
23,527,4.65C(69%)-6C,153.0,0.017250327,32.34592814350802,29.711536,36.731552,10.384378333333492,1.0649593,1.0651041
23,527,4.65C(69%)-6C,154.0,0.017140117,32.54997258787411,30.13434,36.786915,10.471136666666522,1.0651041,1.0651472
23,527,4.65C(69%)-6C,155.0,0.017155701,32.65774388416091,29.84041,36.91111,10.468773333333472,1.0651472,1.0642734
23,527,4.65C(69%)-6C,156.0,0.01727204,32.207833346906774,29.626667,36.743687,10.486361666666927,1.0642734,1.0648347
23,527,4.65C(69%)-6C,157.0,0.017136732,32.5436252441497,30.134806,36.894321,10.474658333333597,1.0648347,1.0647748
23,527,4.65C(69%)-6C,158.0,0.017151628,32.65662704694841,29.843966,36.992367,10.387348333333891,1.0647748,1.0643241
23,527,4.65C(69%)-6C,159.0,0.017216656,32.426270874708166,29.894899,37.046043,10.482284999999683,1.0643241,1.0644243
23,527,4.65C(69%)-6C,160.0,0.017130585,32.652766592968824,30.124882,37.084675,10.392208333333837,1.0644243,1.0642971
23,527,4.65C(69%)-6C,161.0,0.017116133,32.52840459547933,30.093214,36.531521,10.469704999999765,1.0642971,1.0640346
23,527,4.65C(69%)-6C,162.0,0.017229788,32.3331128213166,29.970106,36.889755,10.493975000000015,1.0640346,1.0640419
23,527,4.65C(69%)-6C,163.0,0.017162565,32.51535822730801,29.982235,36.925762,10.483626666666048,1.0640419,1.0640082
23,527,4.65C(69%)-6C,164.0,0.017200649,32.38533314576807,29.473261,36.596741,10.47933666666698,1.0640082,1.063786
23,527,4.65C(69%)-6C,165.0,0.017248414,32.427380537795315,30.095575,36.944054,10.410699999999876,1.063786,1.0637226
23,527,4.65C(69%)-6C,166.0,0.017188165,32.628007078014285,29.879667,37.084019,10.485779999999796,1.0637226,1.0634637
23,527,4.65C(69%)-6C,167.0,0.01719705,32.46428068857601,29.476244,36.577618,10.473989999999564,1.0634637,1.0633554
23,527,4.65C(69%)-6C,168.0,0.017199147,32.371329281201746,29.953327,36.705971,10.41465666666627,1.0633554,1.0633779
23,527,4.65C(69%)-6C,169.0,0.017199147,32.47876684374987,29.832964,36.95063,10.489909999999998,1.0633779,1.0628994
23,527,4.65C(69%)-6C,170.0,0.017246217,32.357861405696625,29.592409,36.841251,10.399694999999998,1.0628994,1.0631236
23,527,4.65C(69%)-6C,171.0,0.017181709,32.56103348551295,30.090601,37.186802,10.409596666666676,1.0631236,1.0631555
23,527,4.65C(69%)-6C,172.0,0.017159207,32.7210904570528,30.051859,37.416824,10.405121666666673,1.0631555,1.0625011
23,527,4.65C(69%)-6C,173.0,0.017333653,32.37877768056641,29.780045,36.976753,10.420578333333347,1.0625011,1.0628453
23,527,4.65C(69%)-6C,174.0,0.017200917,32.72673803286387,30.047094,37.279572,10.501513333333302,1.0628453,1.062817
23,527,4.65C(69%)-6C,175.0,0.017171437,32.778242365930545,30.064821,37.663853,10.489333333333283,1.062817,1.0622338
23,527,4.65C(69%)-6C,176.0,0.017289232,32.41765481093753,29.845222,37.194141,10.513054999999985,1.0622338,1.0622936
23,527,4.65C(69%)-6C,177.0,0.017153768,32.686919262372406,30.20682,37.196892,10.418763333333361,1.0622936,1.0621862
23,527,4.65C(69%)-6C,178.0,0.017143801,32.57041745676099,30.194345,36.629395,10.504678333333262,1.0621862,1.0619084
23,527,4.65C(69%)-6C,179.0,0.017296076,32.34950138793105,29.799013,36.952995,10.432790000000022,1.0619084,1.0620011
23,527,4.65C(69%)-6C,180.0,0.017214745,32.55082563289155,29.659361,37.048889,10.505978333333406,1.0620011,1.0619844
23,527,4.65C(69%)-6C,181.0,0.017230596,32.46766939223461,29.670485,36.897877,10.498094999999982,1.0619844,1.0616534
23,527,4.65C(69%)-6C,182.0,0.017273854,32.462115560666135,29.93786,37.11277,10.516948333333373,1.0616534,1.0617234
23,527,4.65C(69%)-6C,183.0,0.017212152,32.73748075351019,30.052622,37.583218,10.422760000000077,1.0617234,1.0613844
23,527,4.65C(69%)-6C,184.0,0.017095264,32.54127356954153,29.578579,37.067234,10.505380000000029,1.0613844,1.0612909
23,527,4.65C(69%)-6C,185.0,0.017272141,32.57762278035151,29.870085,37.387505,10.517750000000039,1.0612909,1.0614133
23,527,4.65C(69%)-6C,186.0,0.017199762,32.817024359779936,30.05344,37.854172,10.422753333333215,1.0614133,1.0607018
23,527,4.65C(69%)-6C,187.0,0.017087976,32.52727780956181,29.812271,37.2015,10.424351666666674,1.0607018,1.0609334
23,527,4.65C(69%)-6C,188.0,0.017217217,32.69389906364371,30.256201,37.349621,10.437604999999895,1.0609334,1.0608847
23,527,4.65C(69%)-6C,189.0,0.017177155,32.712685598741174,30.247553,37.379883,10.518661666666594,1.0608847,1.0603685
23,527,4.65C(69%)-6C,190.0,0.017293962,32.42638985365848,29.570581,37.161285,10.521154999999998,1.0603685,1.0606283
23,527,4.65C(69%)-6C,191.0,0.017201254,32.792989928682196,30.081371,37.596779,10.514786666666623,1.0606283,1.060564
23,527,4.65C(69%)-6C,192.0,0.017133223,32.773774276264504,30.322474,37.758862,10.514688333333227,1.060564,1.0599141
23,527,4.65C(69%)-6C,193.0,0.017322903,32.259837896442676,29.755241,37.154324,10.545014999999937,1.0599141,1.0601635
23,527,4.65C(69%)-6C,194.0,0.017192123,32.616150455265185,30.250486,37.293034,10.444391666666585,1.0601635,1.0600138
23,527,4.65C(69%)-6C,195.0,0.017187038,32.59675726323994,30.167545,37.00156,10.448536666666525,1.0600138,1.0596389
23,527,4.65C(69%)-6C,196.0,0.017340498,32.346414321316516,29.786558,37.236141,10.463336666666873,1.0596389,1.0598158
23,527,4.65C(69%)-6C,197.0,0.017222797,32.73672679674175,30.152491,37.559055,10.530769999999999,1.0598158,1.0596983
23,527,4.65C(69%)-6C,198.0,0.017143663,32.71408127258687,30.589191,36.926548,10.44185166666648,1.0596983,1.0594267
23,527,4.65C(69%)-6C,199.0,0.017310413,32.483640360062836,29.924404,37.354809,10.545645000000029,1.0594267,1.0593536
23,527,4.65C(69%)-6C,200.0,0.017209077,32.72348069053308,30.25296,37.506374,10.533486666666674,1.0593536,1.0591875
23,527,4.65C(69%)-6C,201.0,0.017170507,32.572971320000015,30.192408,37.251019,10.456554999999934,1.0591875,1.0589917
23,527,4.65C(69%)-6C,202.0,0.017262768,32.54719634710089,30.015297,37.561455,10.462518333333234,1.0589917,1.0589535
23,527,4.65C(69%)-6C,203.0,0.017183589,32.762939457496095,30.374512,37.720943,10.53819333333328,1.0589535,1.0585216
23,527,4.65C(69%)-6C,204.0,0.01715559,32.40989347113878,29.398655,37.008259,10.46633833333326,1.0585216,1.0585794
23,527,4.65C(69%)-6C,205.0,0.017313287,32.59281646386941,30.183773,37.404133,10.471483333333405,1.0585794,1.0585274
23,527,4.65C(69%)-6C,206.0,0.017253503,32.75126441626798,30.246155,37.438046,10.549445000000317,1.0585274,1.0580449
23,527,4.65C(69%)-6C,207.0,0.017269013,32.54674551144435,29.790771,37.422993,10.463964999999735,1.0580449,1.0582857
23,527,4.65C(69%)-6C,208.0,0.017267937,32.75284821512074,30.32432,37.613441,10.552899999999985,1.0582857,1.0581341
23,527,4.65C(69%)-6C,209.0,0.017209005,32.81309575521246,30.354523,37.469688,10.470151666666304,1.0581341,1.0576495
23,527,4.65C(69%)-6C,210.0,0.017422367,32.480002616822425,29.738876,37.179249,10.570994999999918,1.0576495,1.0578703
23,527,4.65C(69%)-6C,211.0,0.017306447,32.74225012433264,30.031536,37.359661,10.557426666666773,1.0578703,1.0579654
23,527,4.65C(69%)-6C,212.0,0.017274227,32.8660513622409,30.104498,38.000538,10.548665000000135,1.0579654,1.0573227
23,527,4.65C(69%)-6C,213.0,0.017362347,32.44154597882353,29.814098,37.527637,10.571403333333729,1.0573227,1.0574888
23,527,4.65C(69%)-6C,214.0,0.017243076,32.82176720139974,30.366146,37.758595,10.472236666666383,1.0574888,1.0572451
23,527,4.65C(69%)-6C,215.0,0.017158234,32.64828209836071,30.146519,36.841194,10.564115000000069,1.0572451,1.0570194
23,527,4.65C(69%)-6C,216.0,0.017380303,32.36376302679286,30.045784,37.187958,10.493796666666459,1.0570194,1.056947
23,527,4.65C(69%)-6C,217.0,0.017263671,32.60662204923072,30.135162,37.239479,10.56727499999979,1.056947,1.0568099
23,527,4.65C(69%)-6C,218.0,0.017279172,32.55287235499208,29.942921,37.004261,10.572016666666604,1.0568099,1.0565454
23,527,4.65C(69%)-6C,219.0,0.017346613,32.52390109527493,30.097464,37.548946,10.498275000000042,1.0565454,1.0565566
23,527,4.65C(69%)-6C,220.0,0.01727578,32.75509241588783,30.397264,37.470604,10.572409999999703,1.0565566,1.0563571
23,527,4.65C(69%)-6C,221.0,0.017308846,32.59544937480796,29.587452,37.30764,10.57795166666668,1.0563571,1.0562706
23,527,4.65C(69%)-6C,222.0,0.017352009,32.713594064566756,30.093994,37.678711,10.576673333333263,1.0562706,1.0561745
23,527,4.65C(69%)-6C,223.0,0.017268663,32.82085487112163,30.413157,37.580601,10.490340000000044,1.0561745,1.0557888
23,527,4.65C(69%)-6C,224.0,0.017255496,32.56187357486416,29.688824,37.204597,10.498858333333434,1.0557888,1.0558369
23,527,4.65C(69%)-6C,225.0,0.017320344,32.66258863966046,30.14155,37.418571,10.584418333333451,1.0558369,1.0557413
23,527,4.65C(69%)-6C,226.0,0.01732051,32.69869843917853,30.079185,37.432125,10.496928333333441,1.0557413,1.0553393
23,527,4.65C(69%)-6C,227.0,0.017443078,32.49826333464571,29.584988,37.327557,10.578988333333594,1.0553393,1.0555155
23,527,4.65C(69%)-6C,228.0,0.017333047,32.66158725635104,29.856348,37.630077,10.498891666666411,1.0555155,1.0554041
23,527,4.65C(69%)-6C,229.0,0.017263044,32.890444721959014,30.527176,37.93119,10.580686666666589,1.0554041,1.0548763
23,527,4.65C(69%)-6C,230.0,0.017465765,32.478479201863315,29.843311,37.500458,10.606448333333537,1.0548763,1.0551044
23,527,4.65C(69%)-6C,231.0,0.017301617,32.856022793911045,30.20599,37.822586,10.586921666666846,1.0551044,1.0549402
23,527,4.65C(69%)-6C,232.0,0.017271481,32.85574814870184,30.471231,37.688507,10.586758333333515,1.0549402,1.0545038
23,527,4.65C(69%)-6C,233.0,0.017422544,32.58907022161738,30.02519,37.830276,10.52208833333328,1.0545038,1.0546081
23,527,4.65C(69%)-6C,234.0,0.017265072,32.90260864765631,30.443888,37.724758,10.59044166666669,1.0546081,1.0543921
23,527,4.65C(69%)-6C,235.0,0.017270323,32.75295994285708,30.010731,36.990322,10.606498333333487,1.0543921,1.0541506
23,527,4.65C(69%)-6C,236.0,0.017450001,32.60515408062018,30.064274,37.651657,10.61458500000008,1.0541506,1.054177
23,527,4.65C(69%)-6C,237.0,0.01736436,32.83371317327114,29.996462,37.649597,10.598228333333585,1.054177,1.0541637
23,527,4.65C(69%)-6C,238.0,0.017384484,32.73594716576713,29.749228,37.424061,10.58802999999995,1.0541637,1.0537233
23,527,4.65C(69%)-6C,239.0,0.017431961,32.54122776153254,29.916531,37.676823,10.614294999999887,1.0537233,1.0536381
23,527,4.65C(69%)-6C,240.0,0.017316295,32.76092348116172,30.322086,37.535748,10.604873333333428,1.0536381,1.0533143
23,527,4.65C(69%)-6C,241.0,0.017330762,32.375473709428114,29.458433,37.071308,10.531390000000345,1.0533143,1.0533222
23,527,4.65C(69%)-6C,242.0,0.017407902,32.4994428813033,30.021332,37.361641,10.619378333333104,1.0533222,1.0532255
23,527,4.65C(69%)-6C,243.0,0.017391337,32.76675929850757,29.973988,37.382332,10.613156666665843,1.0532255,1.0527463
23,527,4.65C(69%)-6C,244.0,0.017479269,32.5017211156834,29.584332,37.357697,10.520963333333688,1.0527463,1.0529276
23,527,4.65C(69%)-6C,245.0,0.017387321,32.73675779843763,30.291824,37.905346,10.616238333333362,1.0529276,1.0527364
23,527,4.65C(69%)-6C,246.0,0.017307252,32.918050229857876,30.470146,37.747322,10.614511666666173,1.0527364,1.052264
23,527,4.65C(69%)-6C,247.0,0.017472124,32.57426472637193,29.763062,37.450073,10.631671666666323,1.052264,1.0501547
23,527,4.65C(69%)-6C,248.0,0.018155085,32.61768922679123,29.616302,37.45079,508.03433333333425,1.0501547,1.0506573
23,527,4.65C(69%)-6C,249.0,0.017415207,32.93847247563807,29.728167,37.908878,10.63147333333327,1.0506573,1.0503902
23,527,4.65C(69%)-6C,250.0,0.017291714,32.62672783372368,29.755198,37.400162,10.613311666666414,1.0503902,1.0507129
23,527,4.65C(69%)-6C,251.0,0.017374925,32.70249365123443,29.959637,37.736092,10.55285833333328,1.0507129,1.0508924
23,527,4.65C(69%)-6C,252.0,0.01733819,32.8589480546874,29.963408,38.004982,10.622506666666595,1.0508924,1.0505347
23,527,4.65C(69%)-6C,253.0,0.017416039,32.50267245049127,29.537165,37.378494,10.625194999999561,1.0505347,1.0507975
23,527,4.65C(69%)-6C,254.0,0.017417779,32.67912090249611,29.845354,37.662243,10.635448333333867,1.0507975,1.049732
23,527,4.65C(69%)-6C,255.0,0.017387701,32.852930544049485,29.797144,37.923767,10.538856666667076,1.049732,1.0503762
23,527,4.65C(69%)-6C,256.0,0.017466443,32.37280632153839,29.684916,37.518753,10.568991666667474,1.0503762,1.0505877
23,527,4.65C(69%)-6C,257.0,0.017381862,32.66307893811323,29.798265,37.650345,10.633585000000313,1.0505877,1.050635
23,527,4.65C(69%)-6C,258.0,0.017353054,32.64232144623653,29.943026,37.636749,10.631481666666998,1.050635,1.0501927
23,527,4.65C(69%)-6C,259.0,0.017492956,32.37341780685352,29.645338,37.41824,10.566633333332721,1.0501927,1.0503893
23,527,4.65C(69%)-6C,260.0,0.017414559,32.673137659690006,29.825844,37.622486,10.641921666667137,1.0503893,1.0503789
23,527,4.65C(69%)-6C,261.0,0.017409932,32.66424242923079,29.905592,37.312042,10.547920000000158,1.0503789,1.050017
23,527,4.65C(69%)-6C,262.0,0.017439989,32.637167799844256,29.942898,37.550011,10.65363166666648,1.050017,1.0500025
23,527,4.65C(69%)-6C,263.0,0.017404603,32.79090100232915,29.970249,37.549377,10.56447666666742,1.0500025,1.0500743
23,527,4.65C(69%)-6C,264.0,0.017447188,32.73088026580362,29.600147,37.350689,10.550849999999627,1.0500743,1.0496898
23,527,4.65C(69%)-6C,265.0,0.017482439,32.65166520242609,29.885811,37.554115,10.654203333333134,1.0496898,1.0496463
23,527,4.65C(69%)-6C,266.0,0.017446512,32.81384458071932,29.857037,37.812126,10.561711666667058,1.0496463,1.0491817
23,527,4.65C(69%)-6C,267.0,0.017385866,32.56401774866718,29.570349,37.410252,10.555378333332676,1.0491817,1.0492815
23,527,4.65C(69%)-6C,268.0,0.017449383,32.62177227652989,29.790186,37.602345,10.5750999999999,1.0492815,1.0493217
23,527,4.65C(69%)-6C,269.0,0.017445281,32.804752463302805,29.84709,38.032608,10.650596666666873,1.0493217,1.0488219
23,527,4.65C(69%)-6C,270.0,0.017460028,32.64298362736206,29.508322,37.533546,10.561454999999842,1.0488219,1.0489264
23,527,4.65C(69%)-6C,271.0,0.017449256,32.76262968632077,30.025791,37.817081,10.57828499999984,1.0489264,1.0489128
23,527,4.65C(69%)-6C,272.0,0.017443385,32.90108478643009,29.866899,38.149891,10.655991666666038,1.0489128,1.0484046
23,527,4.65C(69%)-6C,273.0,0.017546572,32.50865514099607,29.77766,37.811028,10.595776666666886,1.0484046,1.0485228
23,527,4.65C(69%)-6C,274.0,0.017455503,32.79419115255532,30.121185,37.683834,10.667875000000155,1.0485228,1.0485117
23,527,4.65C(69%)-6C,275.0,0.017455503,32.82696101063828,29.958344,37.907269,10.581141666666666,1.0485117,1.0480636
23,527,4.65C(69%)-6C,276.0,0.017564945,32.59283004919291,29.708744,37.600594,10.675463333333331,1.0480636,1.0482287
23,527,4.65C(69%)-6C,277.0,0.017493909,32.867305530549075,29.692862,38.095245,10.666049999999995,1.0482287,1.0481361
23,527,4.65C(69%)-6C,278.0,0.01739895,32.82350994031009,30.011835,37.597363,10.65244500000002,1.0481361,1.0477582
23,527,4.65C(69%)-6C,279.0,0.017532073,32.628362698859284,29.913412,37.916821,10.601760000000013,1.0477582,1.0476794
23,527,4.65C(69%)-6C,280.0,0.017446725,32.77074522992983,30.022968,37.779057,10.588791666666657,1.0476794,1.0475131
23,527,4.65C(69%)-6C,281.0,0.017445708,32.51110184470585,29.246206,37.461136,10.67121166666669,1.0475131,1.0473287
23,527,4.65C(69%)-6C,282.0,0.017542787,32.566393771916125,29.657833,37.732708,10.602249999999973,1.0473287,1.0473392
23,527,4.65C(69%)-6C,283.0,0.017484201,32.85779710965253,29.789955,38.263912,10.589356666666694,1.0473392,1.0467637
23,527,4.65C(69%)-6C,284.0,0.017367894,32.58753034443599,29.576393,37.733788,10.670104999999968,1.0467637,1.0468673
23,527,4.65C(69%)-6C,285.0,0.017513597,32.789578520673814,30.079943,38.129604,10.605238333333425,1.0468673,1.0467834
23,527,4.65C(69%)-6C,286.0,0.017446615,32.95424740171606,30.152821,38.393192,10.595983333333425,1.0467834,1.046213
23,527,4.65C(69%)-6C,287.0,0.017572381,32.54150738956122,29.633944,37.626953,10.693293333333349,1.046213,1.0462264
23,527,4.65C(69%)-6C,288.0,0.017543258,32.71051803410846,29.904964,37.657051,10.69668833333332,1.0462264,1.0462021
23,527,4.65C(69%)-6C,289.0,0.017534686,32.72813953804353,29.843109,37.575855,10.697746666666717,1.0462021,1.0457677
23,527,4.65C(69%)-6C,290.0,0.017590731,32.593569760247505,29.80559,37.777584,10.716063333333295,1.0457677,1.045849
23,527,4.65C(69%)-6C,291.0,0.017489253,32.80577637068308,29.958015,37.900879,10.696850000000024,1.045849,1.0457791
23,527,4.65C(69%)-6C,292.0,0.017502001,32.75743226748647,29.587391,37.737961,10.692145000000043,1.0457791,1.0453447
23,527,4.65C(69%)-6C,293.0,0.017609358,32.55387494290133,29.763477,37.864838,10.712428333333325,1.0453447,1.0453469
23,527,4.65C(69%)-6C,294.0,0.017510626,32.86655249573314,30.035263,37.979023,10.623703333333347,1.0453469,1.0452549
23,527,4.65C(69%)-6C,295.0,0.017520262,32.7602157199367,29.675562,37.825706,10.701526666666663,1.0452549,1.0448852
23,527,4.65C(69%)-6C,296.0,0.017612888,32.62834857608685,29.797617,37.730221,10.719734999999977,1.0448852,1.0448835
23,527,4.65C(69%)-6C,297.0,0.017585076,32.88333858893869,29.711651,38.050068,10.709728333333139,1.0448835,1.0445858
23,527,4.65C(69%)-6C,298.0,0.017544605,32.72214035180912,29.450504,37.582382,10.616260000000088,1.0445858,1.044337
23,527,4.65C(69%)-6C,299.0,0.017604224,32.719595588057466,29.976444,37.734375,10.726541666666646,1.044337,1.0443548
23,527,4.65C(69%)-6C,300.0,0.017585685,32.8826030412452,29.84614,37.992405,10.718554999999954,1.0443548,1.0437783
23,527,4.65C(69%)-6C,301.0,0.017600691,32.64308410601503,29.496887,37.673306,10.70867166666673,1.0437783,1.043882
23,527,4.65C(69%)-6C,302.0,0.017564494,32.79671604121313,30.011787,37.890614,10.725064999999935,1.043882,1.0438175
23,527,4.65C(69%)-6C,303.0,0.017564824,32.94469108093792,29.807835,38.165028,10.636005000000052,1.0438175,1.0431499
23,527,4.65C(69%)-6C,304.0,0.017707691,32.513966543644706,29.56982,37.268448,10.740313333333324,1.0431499,1.0431918
23,527,4.65C(69%)-6C,305.0,0.01759363,32.662365854406104,29.740208,37.440441,10.658620000000035,1.0431918,1.043034
23,527,4.65C(69%)-6C,306.0,0.017567515,32.76038636377712,29.790577,37.329117,10.742701666666592,1.043034,1.0426875
23,527,4.65C(69%)-6C,307.0,0.017666589,32.52515485540332,29.878094,37.759022,10.669918333333287,1.0426875,1.0426524
23,527,4.65C(69%)-6C,308.0,0.01755495,32.787130385145446,30.053085,37.718819,10.658761666666638,1.0426524,1.0425061
23,527,4.65C(69%)-6C,309.0,0.017576884,32.83940665720857,29.982367,37.490337,10.745185000000008,1.0425061,1.0420734
23,527,4.65C(69%)-6C,310.0,0.017638352,32.694670178240706,30.043865,38.061153,10.759219999999914,1.0420734,1.0420454
23,527,4.65C(69%)-6C,311.0,0.017535316,32.86803946932517,30.403269,38.076187,10.74490166666704,1.0420454,1.0416735
23,527,4.65C(69%)-6C,312.0,0.017484056,32.64617226096818,29.635191,37.497608,10.754756666666557,1.0416735,1.0415754
23,527,4.65C(69%)-6C,313.0,0.017632559,32.726164857906774,30.197428,37.785309,10.761256666666304,1.0415754,1.0414392
23,527,4.65C(69%)-6C,314.0,0.017523017,32.852128177880914,30.010262,37.600628,10.762105000000156,1.0414392,1.0410031
23,527,4.65C(69%)-6C,315.0,0.017577007,32.63325530113217,29.885437,37.727303,10.764854999999807,1.0410031,1.0410019
23,527,4.65C(69%)-6C,316.0,0.017571563,32.6980918818959,30.150347,37.902397,10.762591666666655,1.0410019,1.0407943
23,527,4.65C(69%)-6C,317.0,0.017526537,32.83735807120739,30.129843,37.671772,10.765878333333239,1.0407943,1.0403365
23,527,4.65C(69%)-6C,318.0,0.017721152,32.628297059678616,29.946936,37.820114,10.697325000000031,1.0403365,1.040377
23,527,4.65C(69%)-6C,319.0,0.017588954,32.86012837931042,30.332571,38.120293,10.684968333333382,1.040377,1.0401288
23,527,4.65C(69%)-6C,320.0,0.017522037,32.90725897356496,30.315903,38.088573,10.685409999999683,1.0401288,1.0397276
23,527,4.65C(69%)-6C,321.0,0.01770616,32.59715196833971,29.791626,38.159695,10.699238333333536,1.0397276,1.0397958
23,527,4.65C(69%)-6C,322.0,0.017596351,32.89629352659178,30.09651,38.443272,10.762225000000035,1.0397958,1.0394788
23,527,4.65C(69%)-6C,323.0,0.017502373,32.76111163222822,30.491991,37.592838,10.767356666666455,1.0394788,1.0391524
23,527,4.65C(69%)-6C,324.0,0.017705081,32.59904549807246,29.903492,38.002998,10.708783333333365,1.0391524,1.0390774
23,527,4.65C(69%)-6C,325.0,0.017599024,32.847452767300304,30.158087,37.976631,10.774545000000217,1.0390774,1.0375202
23,527,4.65C(69%)-6C,326.0,0.017569205,32.627700616216195,29.448637,37.699886,10.783665000000232,1.0375202,1.0385818
23,527,4.65C(69%)-6C,327.0,0.017709335,32.725790063063236,29.878693,37.97823,10.710333333333256,1.0385818,1.0384551
23,527,4.65C(69%)-6C,328.0,0.017661052,32.8151683914699,29.70195,38.05616,10.693091666666927,1.0384551,1.0378239
23,527,4.65C(69%)-6C,329.0,0.017565589,32.64075267507643,29.594425,37.733303,10.766275000000315,1.0378239,1.0378611
23,527,4.65C(69%)-6C,330.0,0.017688727,32.734706506859844,29.856754,38.06284,10.711259999999795,1.0378611,1.0378139
23,527,4.65C(69%)-6C,331.0,0.017667104,32.96473817063803,30.037575,38.486725,10.701108333333105,1.0378139,1.0370878
23,527,4.65C(69%)-6C,332.0,0.017868435,32.636802592255236,29.637598,37.714081,10.807970000000205,1.0370878,1.0370542
23,527,4.65C(69%)-6C,333.0,0.017713299,32.929034171062504,29.971777,37.737782,10.728163333333214,1.0370542,1.0369742
23,527,4.65C(69%)-6C,334.0,0.017767239,32.912492060606,29.811707,37.844719,10.804928333333615,1.0369742,1.0363576
23,527,4.65C(69%)-6C,335.0,0.017809201,32.58598343843848,29.873106,37.725029,10.74387999999987,1.0363576,1.0361894
23,527,4.65C(69%)-6C,336.0,0.017720457,32.748987391141206,29.99271,37.692242,10.819695000000259,1.0361894,1.035925
23,527,4.65C(69%)-6C,337.0,0.017690353,32.698342936218665,30.021355,37.411072,10.820693333333475,1.035925,1.0355777
23,527,4.65C(69%)-6C,338.0,0.017759146,32.630911488822534,29.741327,37.866123,10.751583333333352,1.0355777,1.0354604
23,527,4.65C(69%)-6C,339.0,0.017703008,32.85985128972661,30.022263,37.896069,10.735631666666206,1.0354604,1.0351688
23,527,4.65C(69%)-6C,340.0,0.017713379,32.55312940391854,29.297544,37.518303,10.820861666666557,1.0351688,1.0348974
23,527,4.65C(69%)-6C,341.0,0.017740145,32.714157474340155,29.986422,38.008305,10.836868333333404,1.0348974,1.0346236
23,527,4.65C(69%)-6C,342.0,0.017644435,32.924724900832715,30.189737,37.874184,10.831256666666983,1.0346236,1.03413
23,527,4.65C(69%)-6C,343.0,0.017681431,32.66877206586836,29.69932,37.924877,10.846198333333207,1.03413,1.033999
23,527,4.65C(69%)-6C,344.0,0.017719798,32.754391040785556,30.040636,38.34893,10.758373333333292,1.033999,1.0337785
23,527,4.65C(69%)-6C,345.0,0.017655421,32.83757900907027,30.15765,38.331993,10.837283333333229,1.0337785,1.0331289
23,527,4.65C(69%)-6C,346.0,0.017882288,32.48016344807129,29.570051,37.892658,10.788836666667097,1.0331289,1.0332177
