Repository: slreally/LSTM_Battery_RUL_Prediction_

# LSTM_Battery_RUL_Prediction_

## Data


07.01:

#### read_data.py
先用实验电池生命周期数据训练出一个基本模型，之后基于基本模型针对具体电池进行训练和测试？

File: data/2017_06_30_cell24_data.csv (part 1 of 2)
cell,cycle_life,charge_policy,cycle,IR,Tavg,Tmin,Tmax,chargetime,QD,lable
24,495,4.8C(80%)-4.8C,1.0,0.017436815,29.98928522305758,28.731987,31.409079,10.09466666666655,1.0639789,1.0679682
24,495,4.8C(80%)-4.8C,2.0,0.017488673,30.33726498736309,28.355844,34.424259,10.0081299999998,1.0679682,1.0691004
24,495,4.8C(80%)-4.8C,3.0,0.017183732,30.182929075503313,29.171883,31.334652,10.093038333333244,1.0691004,1.0696262
24,495,4.8C(80%)-4.8C,4.0,0.01726659,29.961712754400622,27.974586,32.30983,10.008183333333243,1.0696262,1.0712154
24,495,4.8C(80%)-4.8C,5.0,0.017360577,30.607141539232114,27.890221,32.272636,10.092644999999902,1.0712154,1.0707663
24,495,4.8C(80%)-4.8C,6.0,0.017074909,30.165552341005938,29.57263,30.982372,10.092468333333333,1.0707663,1.0707738
24,495,4.8C(80%)-4.8C,7.0,0.017137634,29.901819198647352,28.766165,31.329636,10.008138333333287,1.0707738,1.071095
24,495,4.8C(80%)-4.8C,8.0,0.017274695,30.237739464226255,28.497328,33.801342,10.008261666666659,1.071095,1.0709443
24,495,4.8C(80%)-4.8C,9.0,0.017087562,29.81697959154934,28.941025,30.671368,10.008094999999836,1.0709443,1.0710604
24,495,4.8C(80%)-4.8C,10.0,0.017252095,29.79339227956085,28.389782,31.864714,10.09294333333334,1.0710604,1.0713584
24,495,4.8C(80%)-4.8C,11.0,0.016898016,30.19663823344659,28.795809,31.423052,10.008105000000068,1.0713584,1.0712141
24,495,4.8C(80%)-4.8C,12.0,0.017015222,29.720871510271145,28.517622,31.359179,10.00840166666676,1.0712141,1.0713692
24,495,4.8C(80%)-4.8C,13.0,0.016895536,30.1000662462058,27.915926,32.071239,10.092958333333323,1.0713692,1.0718962
24,495,4.8C(80%)-4.8C,14.0,0.016861759,30.4148697264152,29.083336,31.261015,10.007964999999967,1.0718962,1.071841
24,495,4.8C(80%)-4.8C,15.0,0.016929651,30.168904362184975,28.74758,31.946096,10.092628333333172,1.071841,1.0715247
24,495,4.8C(80%)-4.8C,16.0,0.016897405,30.386853331922133,27.333973,36.811321,10.092631666666906,1.0715247,1.0720402
24,495,4.8C(80%)-4.8C,17.0,0.016840158,30.3253115125418,28.733627,31.782578,10.092671666666865,1.0720402,1.0720887
24,495,4.8C(80%)-4.8C,18.0,0.016910836,30.242908511705622,28.89794,31.782331,10.00816500000025,1.0720887,1.0722002
24,495,4.8C(80%)-4.8C,19.0,0.017104689,30.512249700934518,27.429565,33.060505,10.008166666666511,1.0722002,1.0723301
24,495,4.8C(80%)-4.8C,20.0,0.016942516,30.325131033528958,29.426626,31.083305,10.008098333333328,1.0723301,1.0723156
24,495,4.8C(80%)-4.8C,21.0,0.017037703,30.07585580453022,28.760872,31.837763,10.008130000000044,1.0723156,1.0726935
24,495,4.8C(80%)-4.8C,22.0,0.017303992,30.501490573604027,27.791393,35.170353,10.092665000000368,1.0726935,1.072405
24,495,4.8C(80%)-4.8C,23.0,0.017071154,30.12931961219306,29.226643,30.884325,10.09273333333355,1.072405,1.0724416
24,495,4.8C(80%)-4.8C,24.0,0.017148986,29.81583805342245,28.666182,31.003555,10.0927833333335,1.0724416,1.0729172
24,495,4.8C(80%)-4.8C,25.0,0.017113648,30.102152293867107,28.692118,31.566387,10.09261000000018,1.0729172,1.0726565
24,495,4.8C(80%)-4.8C,26.0,0.017106075,29.9081165548937,29.313669,30.867567,10.09325333333351,1.0726565,1.0729313
24,495,4.8C(80%)-4.8C,27.0,0.017088557,30.099062871074338,28.691002,31.496098,10.092465000000084,1.0729313,1.0730788
24,495,4.8C(80%)-4.8C,28.0,0.01698583,30.355968220525945,28.708845,32.344681,10.092723333333561,1.0730788,1.0727284
24,495,4.8C(80%)-4.8C,29.0,0.01701314,30.07342547571192,29.082632,31.035206,10.008065000000352,1.0727284,1.0726992
24,495,4.8C(80%)-4.8C,30.0,0.017179824,30.026115998309265,28.613092,31.777859,10.092875000000156,1.0726992,1.0725735
24,495,4.8C(80%)-4.8C,31.0,0.01700951,30.208508488331987,29.308229,31.042412,10.008120000000053,1.0725735,1.0726168
24,495,4.8C(80%)-4.8C,32.0,0.017055172,29.957214853411973,28.741758,31.382946,10.008153333333516,1.0726168,1.0721897
24,495,4.8C(80%)-4.8C,33.0,0.017005017,29.868744222315417,27.136518,32.378502,10.00822500000019,1.0721897,1.0725096
24,495,4.8C(80%)-4.8C,34.0,0.017067231,30.004879312236252,28.22694,31.79767,10.09265000000014,1.0725096,1.0720521
24,495,4.8C(80%)-4.8C,35.0,0.016936112,29.703809428571457,27.015242,32.500664,10.092548333333495,1.0720521,1.0721742
24,495,4.8C(80%)-4.8C,36.0,0.017191336,29.994932336141567,26.808544,36.699398,10.092678333333364,1.0721742,1.0726833
24,495,4.8C(80%)-4.8C,37.0,0.016945247,30.02457289170892,28.66666,31.409979,10.092634999999913,1.0726833,1.0726868
24,495,4.8C(80%)-4.8C,38.0,0.016980667,30.019282933724764,28.295942,32.363682,10.092736666666557,1.0726868,1.0733851
24,495,4.8C(80%)-4.8C,39.0,0.017417798,30.482900129815746,27.63039,33.073109,10.008040000000134,1.0733851,1.0732021
24,495,4.8C(80%)-4.8C,40.0,0.017123885,30.29115613979414,29.243723,31.408403,10.008158333333267,1.0732021,1.0734261
24,495,4.8C(80%)-4.8C,41.0,0.017028168,30.32786612026915,27.719854,32.427471,10.008541666666376,1.0734261,1.0732435
24,495,4.8C(80%)-4.8C,42.0,0.016777694,30.297546618320645,27.167286,32.586205,10.092569999999736,1.0732435,1.0730845
24,495,4.8C(80%)-4.8C,43.0,0.016997358,30.1531603886572,29.339293,31.077675,10.092808333333233,1.0730845,1.072794
24,495,4.8C(80%)-4.8C,44.0,0.016944915,30.054683480833354,28.635843,31.710176,10.092384999999679,1.072794,1.0731082
24,495,4.8C(80%)-4.8C,45.0,0.017119797,30.434488972545736,28.44002,31.77519,10.008234999999695,1.0731082,1.0728576
24,495,4.8C(80%)-4.8C,46.0,0.017095651,29.962679616415418,28.92754,31.247908,10.092586666666708,1.0728576,1.0729516
24,495,4.8C(80%)-4.8C,47.0,0.017225705,29.868170588785052,27.505713,32.285397,10.008208333333217,1.0729516,1.0729783
24,495,4.8C(80%)-4.8C,48.0,0.017283769,30.38569441882558,28.136705,36.612545,10.00810166666682,1.0729783,1.0726583
24,495,4.8C(80%)-4.8C,49.0,0.017096443,29.753930086307115,28.780005,30.568098,10.007953333333232,1.0726583,1.0725901
24,495,4.8C(80%)-4.8C,50.0,0.017095236,29.794895966330035,28.127035,31.986397,10.092445000000104,1.0725901,1.0729892
24,495,4.8C(80%)-4.8C,51.0,0.016902618,30.157286082021468,28.865196,31.585644,10.093093333333188,1.0729892,1.0729107
24,495,4.8C(80%)-4.8C,52.0,0.016976658,30.00067202027025,28.776541,31.478256,10.007944999999987,1.0729107,1.0723069
24,495,4.8C(80%)-4.8C,53.0,0.016925577,30.014461603491277,27.161888,32.708778,10.09273333333355,1.0723069,1.0727061
24,495,4.8C(80%)-4.8C,54.0,0.017187104,30.111201889534833,29.398623,31.246931,10.008178333333733,1.0727061,1.0726289
24,495,4.8C(80%)-4.8C,55.0,0.017118152,29.894213395713134,29.313007,30.426197,10.09261833333294,1.0726289,1.0726967
24,495,4.8C(80%)-4.8C,56.0,0.017138582,30.173700633276763,28.773783,33.233646,10.092950000000807,1.0726967,1.0723484
24,495,4.8C(80%)-4.8C,57.0,0.01709003,29.698049862582828,28.58246,31.016926,10.092626666666668,1.0723484,1.0717943
24,495,4.8C(80%)-4.8C,58.0,0.017113287,29.276742426778217,27.006672,32.148804,10.092616666666194,1.0717943,1.0727767
24,495,4.8C(80%)-4.8C,59.0,0.017624207,29.914317473417725,27.124929,32.836483,10.092564999999983,1.0727767,1.0723987
24,495,4.8C(80%)-4.8C,60.0,0.017113762,29.721984882059765,28.916525,30.51103,10.092548333333495,1.0723987,1.072428
24,495,4.8C(80%)-4.8C,61.0,0.017061444,29.80239045226136,28.450047,30.770121,10.008156666666036,1.072428,1.0725834
24,495,4.8C(80%)-4.8C,62.0,0.017185878,30.272700358234328,28.099979,33.931698,10.092530000000261,1.0725834,1.072397
24,495,4.8C(80%)-4.8C,63.0,0.017041117,29.866131647911295,28.678013,30.976702,10.007983333333202,1.072397,1.0720383
24,495,4.8C(80%)-4.8C,64.0,0.017061168,29.624204682782054,27.862097,31.731045,10.008236666665956,1.0720383,1.0728219
24,495,4.8C(80%)-4.8C,65.0,0.017203299,30.29425881703209,27.83774,31.481266,10.09256166666649,1.0728219,1.0725664
24,495,4.8C(80%)-4.8C,66.0,0.017139934,30.0165263986544,29.49951,30.681997,10.008211666665739,1.0725664,1.0726123
24,495,4.8C(80%)-4.8C,67.0,0.01707419,30.145111764857866,29.650187,31.578268,10.092436666667345,1.0726123,1.0726277
24,495,4.8C(80%)-4.8C,68.0,0.01707419,30.41515815595553,29.612787,31.32918,10.008155,1.0726277,1.0723283
24,495,4.8C(80%)-4.8C,69.0,0.017058222,30.037474202886234,29.082039,30.875387,10.092286666666677,1.0723283,1.0722674
24,495,4.8C(80%)-4.8C,70.0,0.017143998,30.01881943074328,28.02084,32.290504,10.008591666666659,1.0722674,1.0724331
24,495,4.8C(80%)-4.8C,71.0,0.017165121,30.213391174524432,29.33164,30.90107,10.008301666666679,1.0724331,1.0722408
24,495,4.8C(80%)-4.8C,72.0,0.017154602,29.98772220910631,29.236404,30.764482,10.008190000000013,1.0722408,1.0721842
24,495,4.8C(80%)-4.8C,73.0,0.0171523,30.007946356477518,28.908436,33.246643,10.008304999999988,1.0721842,1.0722828
24,495,4.8C(80%)-4.8C,74.0,0.017134368,30.005592205400923,29.217134,30.583143,10.008259999999973,1.0722828,1.0723509
24,495,4.8C(80%)-4.8C,75.0,0.01704013,30.037966487309582,29.070753,31.214935,10.008263333333343,1.0723509,1.0721304
24,495,4.8C(80%)-4.8C,76.0,0.016921919,30.389115088628678,27.755175,35.657799,10.092586666666708,1.0721304,1.0722709
24,495,4.8C(80%)-4.8C,77.0,0.016991099,30.019925728415767,27.981884,31.776989,10.008201666666597,1.0722709,1.0718652
24,495,4.8C(80%)-4.8C,78.0,0.016974201,29.916519989890496,28.308218,31.645338,10.007755000000058,1.0718652,1.0719026
24,495,4.8C(80%)-4.8C,79.0,0.017237332,30.052066250000006,27.808247,32.190342,10.00831166666673,1.0719026,1.0717765
24,495,4.8C(80%)-4.8C,80.0,0.017154269,29.890125368647656,29.027376,30.577354,10.092761666666654,1.0717765,1.0718631
24,495,4.8C(80%)-4.8C,81.0,0.017253045,29.803691103448312,28.370783,31.49979,10.008228333333317,1.0718631,1.0720828
24,495,4.8C(80%)-4.8C,82.0,0.017507913,30.06778547639122,27.302216,31.667824,10.092543333333378,1.0720828,1.0716144
24,495,4.8C(80%)-4.8C,83.0,0.017266015,29.657307070826317,28.558239,30.521666,10.008208333333338,1.0716144,1.0714154
24,495,4.8C(80%)-4.8C,84.0,0.017314555,29.532665214646503,28.207897,30.359659,10.00834500000007,1.0714154,1.0721986
24,495,4.8C(80%)-4.8C,85.0,0.017212672,30.190743470978436,28.781284,33.424217,10.092959999999948,1.0721986,1.0720749
24,495,4.8C(80%)-4.8C,86.0,0.017202318,30.17599916624898,28.685745,31.664864,10.092623333333176,1.0720749,1.0716875
24,495,4.8C(80%)-4.8C,87.0,0.016835492,30.31077474295195,27.821791,36.358601,10.008053333333374,1.0716875,1.0717331
24,495,4.8C(80%)-4.8C,88.0,0.016976884,30.386704935294127,27.921715,32.529297,10.092788333333495,1.0717331,1.0715588
24,495,4.8C(80%)-4.8C,89.0,0.017079318,30.07752816596812,28.722029,32.082226,10.00820833333346,1.0715588,1.0715959
24,495,4.8C(80%)-4.8C,90.0,0.01733396,30.22406398847747,26.892088,33.108437,10.008356666666804,1.0715959,1.0716558
24,495,4.8C(80%)-4.8C,91.0,0.017183568,30.358754873029067,29.028774,32.364819,10.008236666666683,1.0716558,1.0717136
24,495,4.8C(80%)-4.8C,92.0,0.017300956,30.052617907849832,27.735929,32.189617,10.008115000000059,1.0717136,1.0716895
24,495,4.8C(80%)-4.8C,93.0,0.016997145,30.368387248930663,26.845179,33.080765,10.092561666666734,1.0716895,1.0714576
24,495,4.8C(80%)-4.8C,94.0,0.017098742,30.14838709733774,29.152906,31.128181,10.008373333333292,1.0714576,1.0713838
24,495,4.8C(80%)-4.8C,95.0,0.017104708,30.12535779295525,29.358917,30.989126,10.092649999999898,1.0713838,1.0712529
24,495,4.8C(80%)-4.8C,96.0,0.017157376,30.433062935564866,28.569403,33.085991,10.008383333333283,1.0712529,1.0710881
24,495,4.8C(80%)-4.8C,97.0,0.017090857,29.902424291245833,28.743048,31.318151,10.008213333333455,1.0710881,1.0708939
24,495,4.8C(80%)-4.8C,98.0,0.017044857,29.862661946263604,28.224014,31.664528,10.008181666666738,1.0708939,1.0712724
24,495,4.8C(80%)-4.8C,99.0,0.017269403,30.215399791107377,27.66003,33.82365,10.092775000000014,1.0712724,1.0710108
24,495,4.8C(80%)-4.8C,100.0,0.017228115,30.011389920808835,28.461937,31.842323,10.008684999999968,1.0710108,1.071236
24,495,4.8C(80%)-4.8C,101.0,0.017408622,29.966217093434338,27.247356,33.217842,10.092475000000073,1.071236,1.0711668
24,495,4.8C(80%)-4.8C,102.0,0.017093666,30.352947591397868,27.812981,32.884018,10.093219999999807,1.0711668,1.0708274
24,495,4.8C(80%)-4.8C,103.0,0.017167462,29.97066614604824,29.238768,30.926874,10.092588333333213,1.0708274,1.0706651
24,495,4.8C(80%)-4.8C,104.0,0.017140079,29.900072293289114,28.89048,31.023829,10.008213333333211,1.0706651,1.0707211
24,495,4.8C(80%)-4.8C,105.0,0.01727118,30.102927079728545,28.978132,31.86092,10.008093333333575,1.0707211,1.0704178
24,495,4.8C(80%)-4.8C,106.0,0.017291784,29.73703293791395,28.677055,31.109755,10.008853333333294,1.0704178,1.0707779
24,495,4.8C(80%)-4.8C,107.0,0.017374648,29.938352956447467,27.483377,32.049877,10.092816666666476,1.0707779,1.0705125
24,495,4.8C(80%)-4.8C,108.0,0.017080493,30.224508511764707,28.740269,31.421089,10.09310833333293,1.0705125,1.0703021
24,495,4.8C(80%)-4.8C,109.0,0.017146533,29.83257853439595,28.285662,31.550184,10.093550000000201,1.0703021,1.0706301
24,495,4.8C(80%)-4.8C,110.0,0.017387806,30.1357012835696,27.903023,33.76218,10.008474999999939,1.0706301,1.0708073
24,495,4.8C(80%)-4.8C,111.0,0.017279116,30.480884218197193,28.830826,32.298901,10.007936666666259,1.0708073,1.0709314
24,495,4.8C(80%)-4.8C,112.0,0.017098501,30.43595326528926,28.453861,32.226345,10.007998333333429,1.0709314,1.0703255
24,495,4.8C(80%)-4.8C,113.0,0.016807247,30.451392100337248,27.731817,34.105057,10.00864166666676,1.0703255,1.0703566
24,495,4.8C(80%)-4.8C,114.0,0.0170298,30.287543278008332,28.652449,31.686527,10.008701666666699,1.0703566,1.0700984
24,495,4.8C(80%)-4.8C,115.0,0.017130848,29.918054992518663,27.887068,32.449516,10.094451666666524,1.0700984,1.0710373
24,495,4.8C(80%)-4.8C,116.0,0.017507322,30.55383211316018,27.150873,33.796017,10.092425000000125,1.0710373,1.0703532
24,495,4.8C(80%)-4.8C,117.0,0.017188961,30.180891643344747,29.080524,31.394241,10.008116666666561,1.0703532,1.0702307
24,495,4.8C(80%)-4.8C,118.0,0.017187439,30.069325693739497,28.511457,31.533651,10.092598333333445,1.0702307,1.0700929
24,495,4.8C(80%)-4.8C,119.0,0.016963368,30.27762306175974,28.336231,31.778408,10.008179999999992,1.0700929,1.0698879
24,495,4.8C(80%)-4.8C,120.0,0.017170209,30.028541306451555,29.365795,30.607006,10.00806166666686,1.0698879,1.0698423
24,495,4.8C(80%)-4.8C,121.0,0.01730841,29.860780018047684,28.537127,31.338932,10.092746666666548,1.0698423,1.0700407
24,495,4.8C(80%)-4.8C,122.0,0.017135506,30.144585318181836,28.935871,31.827517,10.092571666666482,1.0700407,1.0697416
24,495,4.8C(80%)-4.8C,123.0,0.017183434,29.965696745791266,29.416214,30.475508,10.092780000000008,1.0697416,1.0698091
24,495,4.8C(80%)-4.8C,124.0,0.017275624,29.994589594142244,28.430319,31.838474,10.008658333333248,1.0698091,1.0699393
24,495,4.8C(80%)-4.8C,125.0,0.017364746,30.4268891727116,28.181677,35.635296,10.007994999999937,1.0699393,1.0695533
24,495,4.8C(80%)-4.8C,126.0,0.017388606,29.810995011725336,27.606117,31.375444,10.010753333333318,1.0695533,1.0696132
24,495,4.8C(80%)-4.8C,127.0,0.01723174,29.9932297003395,27.033541,32.97942,10.09260166666645,1.0696132,1.0692805
24,495,4.8C(80%)-4.8C,128.0,0.017093156,29.949340977329975,28.453924,31.868771,10.008063333333606,1.0692805,1.0691401
24,495,4.8C(80%)-4.8C,129.0,0.017211594,29.887896769620298,29.059832,31.125294,10.012401666666362,1.0691401,1.0690689
24,495,4.8C(80%)-4.8C,130.0,0.017164299,30.021300092905392,29.126476,31.945383,10.012741666666503,1.0690689,1.068933
24,495,4.8C(80%)-4.8C,131.0,0.017368753,30.010842355054354,28.664738,31.729403,10.098668333333626,1.068933,1.0691656
24,495,4.8C(80%)-4.8C,132.0,0.017475836,29.608761879661067,27.052109,32.964832,10.014340000000084,1.0691656,1.0693485
24,495,4.8C(80%)-4.8C,133.0,0.017479932,30.394885193356043,27.542004,32.537537,10.09476833333368,1.0693485,1.068858
24,495,4.8C(80%)-4.8C,134.0,0.017187102,30.11889414904247,28.976397,31.20133,10.099233333333299,1.068858,1.0690619
24,495,4.8C(80%)-4.8C,135.0,0.017424669,29.986496056999126,27.612988,32.272793,10.015330000000056,1.0690619,1.0694317
24,495,4.8C(80%)-4.8C,136.0,0.017148782,30.324877605621744,26.965992,37.180599,10.008746666666896,1.0694317,1.0690466
24,495,4.8C(80%)-4.8C,137.0,0.017254265,30.15230118659878,28.608999,31.528303,10.094935000000017,1.0690466,1.0689241
24,495,4.8C(80%)-4.8C,138.0,0.017161289,30.050299683860203,28.00038,32.243755,10.09530500000013,1.0689241,1.0686972
24,495,4.8C(80%)-4.8C,139.0,0.016950302,30.194528870196418,27.872301,31.887373,10.100233333333259,1.0686972,1.0686805
24,495,4.8C(80%)-4.8C,140.0,0.017119177,30.122511808528515,29.402245,30.991213,10.014088333333591,1.0686805,1.0684272
24,495,4.8C(80%)-4.8C,141.0,0.017122503,30.057014625947833,29.304249,30.835018,10.101038333333175,1.0684272,1.0687095
24,495,4.8C(80%)-4.8C,142.0,0.017088655,30.36770761234989,29.235006,32.05056,10.098693333333358,1.0687095,1.0683241
24,495,4.8C(80%)-4.8C,143.0,0.017210411,30.004106190276588,28.879837,31.114372,10.09934666666668,1.0683241,1.0682242
24,495,4.8C(80%)-4.8C,144.0,0.017114112,30.146191292642122,29.471355,31.133217,10.014285000000381,1.0682242,1.0682452
24,495,4.8C(80%)-4.8C,145.0,0.017214017,30.32181480609657,29.393372,32.966133,10.100079999999918,1.0682452,1.068012
24,495,4.8C(80%)-4.8C,146.0,0.017285606,29.859844331069677,28.430241,31.20323,10.100681666666059,1.068012,1.0681987
24,495,4.8C(80%)-4.8C,147.0,0.017261079,30.084132642132005,27.326061,32.968082,10.096889999999743,1.0681987,1.0678976
24,495,4.8C(80%)-4.8C,148.0,0.017116666,29.997760302564163,28.274393,32.160297,10.095158333333286,1.0678976,1.0679477
24,495,4.8C(80%)-4.8C,149.0,0.01723564,30.032487853310986,28.349272,31.866428,10.014630000000276,1.0679477,1.0676321
24,495,4.8C(80%)-4.8C,150.0,0.017026268,30.228163362244857,27.567865,33.299438,10.098159999999917,1.0676321,1.0674287
24,495,4.8C(80%)-4.8C,151.0,0.017350666,29.97550270086203,28.420031,31.581469,10.016291666666318,1.0674287,1.0673118
24,495,4.8C(80%)-4.8C,152.0,0.017446747,29.63659176040786,27.439131,31.964056,10.020106666666106,1.0673118,1.0674689
24,495,4.8C(80%)-4.8C,153.0,0.017339991,30.030264454077304,26.560596,32.369968,10.011449999999604,1.0674689,1.0671213
24,495,4.8C(80%)-4.8C,154.0,0.017315246,29.729062697435904,28.67271,30.911974,10.104544999999538,1.0671213,1.067194
24,495,4.8C(80%)-4.8C,155.0,0.017297968,29.779630005295694,27.088783,32.424053,10.017545000000004,1.067194,1.0668756
24,495,4.8C(80%)-4.8C,156.0,0.01695323,29.744216615724387,26.683842,34.618431,10.10151833333269,1.0668756,1.0670145
24,495,4.8C(80%)-4.8C,157.0,0.017280703,29.881447267234083,28.960831,31.014648,10.105121666666431,1.0670145,1.0670123
24,495,4.8C(80%)-4.8C,158.0,0.017162049,30.04608462631575,28.300129,32.164825,10.103336666667019,1.0670123,1.0668658
24,495,4.8C(80%)-4.8C,159.0,0.016949244,30.179737137171937,27.921965,32.265148,10.108426666666249,1.0668658,1.0667413
24,495,4.8C(80%)-4.8C,160.0,0.017187836,30.007978388324876,29.447592,30.860773,10.106814999999672,1.0667413,1.066517
24,495,4.8C(80%)-4.8C,161.0,0.017168092,29.978285119377123,28.908033,31.159405,10.106053333333694,1.066517,1.0668045
24,495,4.8C(80%)-4.8C,162.0,0.017061424,30.179412679835412,28.396553,33.306694,10.019951666666506,1.0668045,1.0665692
24,495,4.8C(80%)-4.8C,163.0,0.017252523,30.006106697969503,28.728817,31.443672,10.01996999999974,1.0665692,1.0665205
24,495,4.8C(80%)-4.8C,164.0,0.017107137,30.074052054329403,28.099087,32.628162,10.020761666666173,1.0665205,1.0664003
24,495,4.8C(80%)-4.8C,165.0,0.01696042,30.070525451697076,27.208994,32.431686,10.022661666666197,1.0664003,1.0662991
24,495,4.8C(80%)-4.8C,166.0,0.017186776,30.07228098989904,28.313541,32.107864,10.104951666666118,1.0662991,1.0657387
24,495,4.8C(80%)-4.8C,167.0,0.0169545,29.887443807458762,26.976276,37.816673,10.023686666666375,1.0657387,1.0658891
24,495,4.8C(80%)-4.8C,168.0,0.01702282,30.02873561353904,27.830849,32.745541,10.104866666666931,1.0658891,1.0657181
24,495,4.8C(80%)-4.8C,169.0,0.01700124,29.914213575655115,28.060217,31.95505,10.106836666666398,1.0657181,1.0653906
24,495,4.8C(80%)-4.8C,170.0,0.01700124,30.054445925257742,27.68119,31.946096,10.111449999999998,1.0653906,1.065472
24,495,4.8C(80%)-4.8C,171.0,0.017164841,30.137187906331366,29.333759,30.845978,10.10985333333333,1.065472,1.0653343
24,495,4.8C(80%)-4.8C,172.0,0.017190099,30.0248898667791,29.012775,31.586285,10.112790000000011,1.0653343,1.065169
24,495,4.8C(80%)-4.8C,173.0,0.017259661,30.45155428914658,27.621761,34.344265,10.117216666666657,1.065169,1.0650507
24,495,4.8C(80%)-4.8C,174.0,0.017082462,30.11619666209269,28.895067,31.666895,10.026171666666658,1.0650507,1.0647193
24,495,4.8C(80%)-4.8C,175.0,0.017181044,29.90400382649572,28.508362,31.970167,10.117241666666693,1.0647193,1.0648386
24,495,4.8C(80%)-4.8C,176.0,0.017413275,30.042678371021744,27.343252,32.025806,10.125361666666686,1.0648386,1.0644972
24,495,4.8C(80%)-4.8C,177.0,0.017298266,29.737462511324033,28.814529,30.463945,10.116683333333336,1.0644972,1.0646813
24,495,4.8C(80%)-4.8C,178.0,0.017291756,29.88460690451825,28.72551,31.22481,10.02815833333334,1.0646813,1.0646323
24,495,4.8C(80%)-4.8C,179.0,0.017098855,30.068587659538075,28.717855,31.417217,10.10994499999991,1.0646323,1.0641911
24,495,4.8C(80%)-4.8C,180.0,0.017175157,29.76859295767643,28.654003,31.235798,10.117350000000078,1.0641911,1.0638567
24,495,4.8C(80%)-4.8C,181.0,0.017186183,29.64285881381637,27.514362,32.332485,10.126768333333287,1.0638567,1.0646156
24,495,4.8C(80%)-4.8C,182.0,0.017178964,30.230797215736008,27.726635,31.727287,10.125618333333357,1.0646156,1.0641301
24,495,4.8C(80%)-4.8C,183.0,0.017158126,30.035141137089973,29.150349,31.192102,10.032464999999986,1.0641301,1.064072
24,495,4.8C(80%)-4.8C,184.0,0.017376564,29.886862997461876,27.9781,33.559124,10.037883333333351,1.064072,1.064154
24,495,4.8C(80%)-4.8C,185.0,0.017185638,30.675244580536933,28.686592,35.050663,10.116791666666662,1.064154,1.063583
24,495,4.8C(80%)-4.8C,186.0,0.017237069,29.940529649536582,28.053085,32.218082,10.125361666666626,1.063583,1.0637239
24,495,4.8C(80%)-4.8C,187.0,0.01755644,29.914808442690997,26.830309,32.613094,10.126454999999988,1.0637239,1.0637851
24,495,4.8C(80%)-4.8C,188.0,0.017204475,30.42456396581199,29.147354,32.638462,10.108959999999934,1.0637851,1.0636195
24,495,4.8C(80%)-4.8C,189.0,0.017151881,30.161980219039606,29.379004,30.818106,10.115693333333184,1.0636195,1.0635791
24,495,4.8C(80%)-4.8C,190.0,0.017110813,30.259212546979846,29.190029,33.580612,10.030448333333334,1.0635791,1.0632985
24,495,4.8C(80%)-4.8C,191.0,0.017231597,30.119922970099662,29.04027,31.422186,10.034196666666684,1.0632985,1.0631728
24,495,4.8C(80%)-4.8C,192.0,0.017347075,29.98890004034339,28.06584,31.892159,10.038378333333336,1.0631728,1.0633154
24,495,4.8C(80%)-4.8C,193.0,0.017492516,30.19661718707485,26.660301,32.652351,10.112823333333411,1.0633154,1.0628459
24,495,4.8C(80%)-4.8C,194.0,0.017245591,29.844239287993325,28.785877,31.081274,10.03438499999999,1.0628459,1.062905
24,495,4.8C(80%)-4.8C,195.0,0.017152619,30.079927309810707,28.731157,31.713987,10.11834666666667,1.062905,1.062592
24,495,4.8C(80%)-4.8C,196.0,0.016984744,30.0998189579832,27.895079,33.360699,10.119125000000107,1.062592,1.0625584
24,495,4.8C(80%)-4.8C,197.0,0.017159902,30.075527320998255,29.267931,30.558558,10.039846666666563,1.0625584,1.0625317
24,495,4.8C(80%)-4.8C,198.0,0.017253941,29.893446608153102,27.553173,31.622807,10.038906666666541,1.0625317,1.0624796
24,495,4.8C(80%)-4.8C,199.0,0.017293205,30.12510717075231,27.733755,32.08638,10.03101,1.0624796,1.0620254
24,495,4.8C(80%)-4.8C,200.0,0.017317396,29.80944540497932,28.862568,30.655701,10.1288900000002,1.0620254,1.0621055
24,495,4.8C(80%)-4.8C,201.0,0.017223306,29.973175477234367,28.003414,31.867519,10.122670000000168,1.0621055,1.0621481
24,495,4.8C(80%)-4.8C,202.0,0.016932702,30.030063166525753,27.76609,36.052841,10.032956666666724,1.0621481,1.0618643
24,495,4.8C(80%)-4.8C,203.0,0.017355043,29.71562476218,27.508389,31.595564,10.124639999999879,1.0618643,1.0617684
24,495,4.8C(80%)-4.8C,204.0,0.017162353,29.844391281040277,26.916393,32.827316,10.120439999999993,1.0617684,1.061757
24,495,4.8C(80%)-4.8C,205.0,0.01698341,30.03569661402027,27.653591,32.532761,10.129015000000072,1.061757,1.0614997
24,495,4.8C(80%)-4.8C,206.0,0.01709618,29.948894244244286,29.290649,30.907616,10.047469999999885,1.0614997,1.061435
24,495,4.8C(80%)-4.8C,207.0,0.017095957,30.08821188956434,29.344517,33.574039,15.051049999999911,1.061435,1.061388
24,495,4.8C(80%)-4.8C,208.0,0.017045256,30.28924003523319,29.134375,32.387131,10.036750000000271,1.061388,1.0612344
24,495,4.8C(80%)-4.8C,209.0,0.017124122,30.11753286393986,28.588755,31.804037,10.043543333333703,1.0612344,1.0608997
24,495,4.8C(80%)-4.8C,210.0,0.016901422,30.35258362909842,27.030256,32.38213,10.047266666666838,1.0608997,1.0606421
24,495,4.8C(80%)-4.8C,211.0,0.017156377,29.979062377263617,28.77092,31.311197,15.059910000000189,1.0606421,1.0606383
24,495,4.8C(80%)-4.8C,212.0,0.017286722,29.953317835493575,28.146074,31.106819,15.05712666666659,1.0606383,1.0609665
24,495,4.8C(80%)-4.8C,213.0,0.017257998,30.6347837926829,26.903187,33.033672,15.04121499999989,1.0609665,1.0605398
24,495,4.8C(80%)-4.8C,214.0,0.017230559,30.095814252261185,28.723314,32.013786,15.050693333333765,1.0605398,1.0603398
24,495,4.8C(80%)-4.8C,215.0,0.017050648,30.21873017297843,27.840096,32.642746,15.05090333333307,1.0603398,1.0596888
24,495,4.8C(80%)-4.8C,216.0,0.017000765,29.725761817073202,27.222651,32.583637,15.082903333333283,1.0596888,1.0596359
24,495,4.8C(80%)-4.8C,217.0,0.017153801,29.803175529111275,28.912905,31.034542,15.059453333333659,1.0596359,1.0592999
24,495,4.8C(80%)-4.8C,218.0,0.017188638,29.449457366699765,28.071928,31.217281,15.074650000000354,1.0592999,1.059517
24,495,4.8C(80%)-4.8C,219.0,0.017397966,29.789587711330054,27.649433,32.01458,10.084531666666832,1.059517,1.0593406
24,495,4.8C(80%)-4.8C,220.0,0.01711834,29.802615837537864,28.551111,31.193647,15.070220000000457,1.0593406,1.059026
24,495,4.8C(80%)-4.8C,221.0,0.017130369,29.6254198403193,28.293242,31.555252,15.073268333333544,1.059026,1.0596163
24,495,4.8C(80%)-4.8C,222.0,0.017337821,30.12087204195116,28.618746,31.877531,15.071843333333284,1.0596163,1.0590372
24,495,4.8C(80%)-4.8C,223.0,0.017248135,29.988761630693045,28.978548,31.11602,15.06713166666644,1.0590372,1.0586013
24,495,4.8C(80%)-4.8C,224.0,0.017107431,29.771740145544573,28.111784,32.123104,10.074740000000263,1.0586013,1.0585697
24,495,4.8C(80%)-4.8C,225.0,0.017285807,29.91999266937118,28.324411,32.956078,15.086508333333283,1.0585697,1.058301
24,495,4.8C(80%)-4.8C,226.0,0.017304303,29.61440063287404,28.877201,30.288183,15.080931666666583,1.058301,1.0583472
24,495,4.8C(80%)-4.8C,227.0,0.017318631,29.829267448140893,28.638071,31.691944,15.07481666666669,1.0583472,1.05822
24,495,4.8C(80%)-4.8C,228.0,0.017115669,30.144263870903682,28.549196,32.474319,15.053596666666756,1.05822,1.0580943
24,495,4.8C(80%)-4.8C,229.0,0.017204957,29.97155009575519,28.739147,31.588177,10.072235000000122,1.0580943,1.0575746
24,495,4.8C(80%)-4.8C,230.0,0.017002687,29.94602882851441,27.458277,32.024715,10.084633333332992,1.0575746,1.0578897
24,495,4.8C(80%)-4.8C,231.0,0.017171495,30.10888125199203,29.385416,30.782164,15.073569999999988,1.0578897,1.0577825
24,495,4.8C(80%)-4.8C,232.0,0.017199695,30.178749372627372,29.572153,31.208387,15.079448333333614,1.0577825,1.0575742
24,495,4.8C(80%)-4.8C,233.0,0.017146515,30.457527062868433,28.4445,34.710144,10.084898333333452,1.0575742,1.0573733
24,495,4.8C(80%)-4.8C,234.0,0.017091075,30.1632452628019,28.773846,31.788872,10.084855000000001,1.0573733,1.0568825
24,495,4.8C(80%)-4.8C,235.0,0.017198233,29.552699579847868,27.668377,32.590275,15.102955000000172,1.0568825,1.057476
24,495,4.8C(80%)-4.8C,236.0,0.01770713,30.368621830739244,27.763186,33.554672,15.090555000000071,1.057476,1.0570942
24,495,4.8C(80%)-4.8C,237.0,0.017261716,30.170380376585285,29.297628,30.953295,15.079668333333393,1.0570942,1.0571424
24,495,4.8C(80%)-4.8C,238.0,0.01725769,30.287312269503566,27.341707,32.456894,15.077683333333214,1.0571424,1.0566723
24,495,4.8C(80%)-4.8C,239.0,0.016907007,30.142933221449805,27.314587,32.82724,10.078640000000208,1.0566723,1.0563453
24,495,4.8C(80%)-4.8C,240.0,0.017246688,29.93131278984062,29.200474,30.732515,10.096048333333359,1.0563453,1.0559862
24,495,4.8C(80%)-4.8C,241.0,0.017437471,29.444821944767412,28.102303,31.251862,15.11098333333357,1.0559862,1.056414
24,495,4.8C(80%)-4.8C,242.0,0.017482411,29.990959980961925,28.422756,31.913769,15.08745000000005,1.056414,1.0559999
24,495,4.8C(80%)-4.8C,243.0,0.017374365,29.81211600491157,28.633755,30.653946,15.096065000000332,1.0559999,1.0560883
24,495,4.8C(80%)-4.8C,244.0,0.017253762,30.209175850287938,27.886885,32.34845,10.083164999999765,1.0560883,1.0558676
24,495,4.8C(80%)-4.8C,245.0,0.017064665,30.203717692531495,28.389256,32.334618,15.08348999999968,1.0558676,1.0553757
24,495,4.8C(80%)-4.8C,246.0,0.017240241,29.92393418554677,29.173525,30.945387,15.107371666666586,1.0553757,1.0552578
24,495,4.8C(80%)-4.8C,247.0,0.017518571,29.76234131952664,27.308577,31.89572,15.108735000000646,1.0552578,1.0550666
24,495,4.8C(80%)-4.8C,248.0,0.017329348,30.253110249272595,28.662691,32.031578,10.086715000000549,1.0550666,1.0514888
24,495,4.8C(80%)-4.8C,249.0,0.017310174,30.526812131428585,27.349903,33.217136,15.153483333332892,1.0514888,1.0536293
24,495,4.8C(80%)-4.8C,250.0,0.016920729,30.402176932617166,27.150532,33.326012,10.097544999999808,1.0536293,1.0546514
24,495,4.8C(80%)-4.8C,251.0,0.017040314,30.05419848549326,27.476494,32.199997,15.12660999999983,1.0546514,1.0547738
24,495,4.8C(80%)-4.8C,252.0,0.017184991,30.17144298354306,29.048773,31.537409,15.115956666666898,1.0547738,1.0544267
24,495,4.8C(80%)-4.8C,253.0,0.017136883,29.90101311792454,27.682987,36.930851,10.135504999999345,1.0544267,1.0546701
24,495,4.8C(80%)-4.8C,254.0,0.017006131,30.131233710047923,27.909407,31.810923,10.12270000000038,1.0546701,1.0543929
24,495,4.8C(80%)-4.8C,255.0,0.017045731,30.02862811400968,28.045843,32.16713,15.118623333334108,1.0543929,1.0538521
24,495,4.8C(80%)-4.8C,256.0,0.017032616,29.806244909971003,27.009037,32.793785,15.15035833333386,1.0538521,1.0541383
24,495,4.8C(80%)-4.8C,257.0,0.017219365,30.213769547459272,29.117321,31.582804,10.11316166666705,1.0541383,1.0538656
24,495,4.8C(80%)-4.8C,258.0,0.017247343,29.707318706963264,28.693499,30.712471,15.137705000000036,1.0538656,1.053758
24,495,4.8C(80%)-4.8C,259.0,0.017245872,29.881276016457,27.802155,36.008194,15.138248333332983,1.053758,1.0538442
24,495,4.8C(80%)-4.8C,260.0,0.017166566,30.06007669893517,28.732639,31.571924,15.128029999999368,1.0538442,1.0535046
24,495,4.8C(80%)-4.8C,261.0,0.017082315,29.937272551456307,28.414171,31.852158,15.128409999999954,1.0535046,1.0532068
24,495,4.8C(80%)-4.8C,262.0,0.017138066,29.969425209280363,27.024426,32.129314,15.16030333333377,1.0532068,1.0531149
24,495,4.8C(80%)-4.8C,263.0,0.017151689,30.182026972248742,28.800304,31.936871,15.123068333332776,1.0531149,1.0528555
24,495,4.8C(80%)-4.8C,264.0,0.017184865,29.996096621124085,28.161322,32.32003,15.129856666666456,1.0528555,1.0527813
24,495,4.8C(80%)-4.8C,265.0,0.017160319,29.60910573288974,27.067678,32.609631,15.1828283333336,1.0527813,1.0524727
24,495,4.8C(80%)-4.8C,266.0,0.01726309,29.848712203685672,28.586716,31.551157,10.147403333333205,1.0524727,1.0520726
24,495,4.8C(80%)-4.8C,267.0,0.017301671,29.54457184732825,28.070923,31.16498,10.165108333333047,1.0520726,1.0524919
24,495,4.8C(80%)-4.8C,268.0,0.017340869,29.85981376249999,28.019526,31.273283,15.16878999999996,1.0524919,1.0519524
24,495,4.8C(80%)-4.8C,269.0,0.017343508,29.746889906844103,29.013109,30.737503,10.147961666666864,1.0519524,1.0517681
24,495,4.8C(80%)-4.8C,270.0,0.017293973,29.582999496682447,28.143272,31.802307,15.161659999999877,1.0517681,1.0520449
24,495,4.8C(80%)-4.8C,271.0,0.017331634,30.215331106628174,28.267719,34.884964,10.145406666666775,1.0520449,1.0518501
24,495,4.8C(80%)-4.8C,272.0,0.017254731,30.080976977077395,29.572725,30.802418,15.145423333334232,1.0518501,1.0515378
24,495,4.8C(80%)-4.8C,273.0,0.01728572,29.93268172344501,28.389828,31.884869,15.155850000000404,1.0515378,1.0514666
24,495,4.8C(80%)-4.8C,274.0,0.017119406,30.379775144899906,29.178349,31.138161,10.127521666666144,1.0514666,1.0511414
24,495,4.8C(80%)-4.8C,275.0,0.017214708,30.100000266666743,29.240229,31.141922,10.147776666666807,1.0511414,1.0508271
24,495,4.8C(80%)-4.8C,276.0,0.017214708,30.041988101599202,27.927191,33.841774,10.160469999999998,1.0508271,1.0507082
24,495,4.8C(80%)-4.8C,277.0,0.017314395,30.201457375232774,28.5091,32.952145,15.163993333333337,1.0507082,1.0504997
24,495,4.8C(80%)-4.8C,278.0,0.017409991,29.64959549859946,27.662996,32.223442,15.175994999999997,1.0504997,1.0505401
24,495,4.8C(80%)-4.8C,279.0,0.017766394,30.47606872807877,27.186764,32.690632,15.15356166666667,1.0505401,1.050254
24,495,4.8C(80%)-4.8C,280.0,0.017387161,30.115736815911188,29.275003,31.048721,15.154848333333332,1.050254,1.0501051
24,495,4.8C(80%)-4.8C,281.0,0.017347103,30.16962909915809,29.507292,30.792387,10.155156666666638,1.0501051,1.0500219
24,495,4.8C(80%)-4.8C,282.0,0.01738444,30.146997371647522,27.760336,33.583447,10.157278333333368,1.0500219,1.0496792
24,495,4.8C(80%)-4.8C,283.0,0.017470922,29.76291877437854,28.461481,31.091274,15.17719500000003,1.0496792,1.0496801
24,495,4.8C(80%)-4.8C,284.0,0.017595362,29.814305003713983,27.467888,32.32148,15.165459999999985,1.0496801,1.0498875
24,495,4.8C(80%)-4.8C,285.0,0.017360691,30.519523946360195,28.802183,32.543373,15.136529999999887,1.0498875,1.0493411
24,495,4.8C(80%)-4.8C,286.0,0.017418951,30.00391686666667,28.50419,31.235298,15.16249000000001,1.0493411,1.0492916
24,495,4.8C(80%)-4.8C,287.0,0.017435694,30.18430535499061,26.906387,32.80164,10.155956666666679,1.0492916,1.0490012
24,495,4.8C(80%)-4.8C,288.0,0.017396104,30.157152946327663,26.930805,35.370209,10.138956666666612,1.0490012,1.0483993
24,495,4.8C(80%)-4.8C,289.0,0.017486978,29.78321752173912,28.768385,30.613392,15.183054999999998,1.0483993,1.0481369
24,495,4.8C(80%)-4.8C,290.0,0.017579701,29.583567237009966,27.866034,34.070206,15.20681999999991,1.0481369,1.0481694
24,495,4.8C(80%)-4.8C,291.0,0.017149676,30.1235505576383,28.805014,31.828367,10.170091666666728,1.0481694,1.047967
24,495,4.8C(80%)-4.8C,292.0,0.017415099,29.902728158197494,29.081308,30.704237,15.185828333333363,1.047967,1.0480016
24,495,4.8C(80%)-4.8C,293.0,0.017470384,30.26001137047354,27.579052,36.306458,10.168738333333385,1.0480016,1.0476322
24,495,4.8C(80%)-4.8C,294.0,0.017372347,30.344892517924546,29.165407,31.739651,10.163670000000032,1.0476322,1.0474479
24,495,4.8C(80%)-4.8C,295.0,0.017403968,30.042683700280094,29.223295,31.002975,15.196000000000156,1.0474479,1.0475343
24,495,4.8C(80%)-4.8C,296.0,0.017372897,30.72054641149212,28.69397,33.710995,10.173073333333257,1.0475343,1.047044
24,495,4.8C(80%)-4.8C,297.0,0.017420163,30.118071570892024,28.668093,32.24189,10.186351666666694,1.047044,1.0470707
24,495,4.8C(80%)-4.8C,298.0,0.017601451,30.162468399061,27.346195,32.834843,15.180253333333289,1.0470707,1.046964
24,495,4.8C(80%)-4.8C,299.0,0.01734354,30.570043757746458,27.670111,36.569897,15.168243333333521,1.046964,1.0465293
24,495,4.8C(80%)-4.8C,300.0,0.017523715,30.138779292177173,29.043598,31.319401,15.194633333333332,1.0465293,1.0465035
24,495,4.8C(80%)-4.8C,301.0,0.017532811,30.23810962739725,27.791914,32.390396,15.18854999999991,1.0465035,1.0463033
24,495,4.8C(80%)-4.8C,302.0,0.017271016,30.463035119180596,28.115015,32.128471,10.181125000000126,1.0463033,1.0460821
24,495,4.8C(80%)-4.8C,303.0,0.017400326,30.264255862546136,29.077108,31.421923,15.196174999999979,1.0460821,1.0459293
24,495,4.8C(80%)-4.8C,304.0,0.017334815,30.464745156429974,27.299513,32.957455,15.190011666666638,1.0459293,1.0450553
24,495,4.8C(80%)-4.8C,305.0,0.017348202,30.208111123091637,27.245806,35.774025,10.164386666666541,1.0450553,1.0450968
24,495,4.8C(80%)-4.8C,306.0,0.017732935,29.794557692664835,27.177883,32.287464,15.199814999999944,1.0450968,1.0451242
24,495,4.8C(80%)-4.8C,307.0,0.017795444,30.058645214953234,26.64131,32.825867,10.194081666666655,1.0451242,1.0448916
24,495,4.8C(80%)-4.8C,308.0,0.017327685,30.324279588827874,28.914652,31.718676,15.193471666666786,1.0448916,1.0446609
24,495,4.8C(80%)-4.8C,309.0,0.017547186,30.089940905022814,28.948845,31.313654,15.22142833333346,1.0446609,1.0446378
24,495,4.8C(80%)-4.8C,310.0,0.017494339,30.573341748127323,27.637451,37.680843,10.203966666666625,1.0446378,1.0439382
24,495,4.8C(80%)-4.8C,311.0,0.017576581,30.164135448884753,28.380013,32.432598,10.202033333333384,1.0439382,1.04357
24,495,4.8C(80%)-4.8C,312.0,0.017650969,29.59939522844046,28.172461,31.522518,15.258673333333475,1.04357,1.0436313
24,495,4.8C(80%)-4.8C,313.0,0.017869264,30.220566667579902,26.72719,32.126595,15.237084999999691,1.0436313,1.0431945
24,495,4.8C(80%)-4.8C,314.0,0.017614631,29.846060990009168,28.24382,31.46833,10.238296666666672,1.0431945,1.0433145
24,495,4.8C(80%)-4.8C,315.0,0.017746679,30.03421835069766,26.768557,32.895065,15.222498333333352,1.0433145,1.0430672
24,495,4.8C(80%)-4.8C,316.0,0.017559912,30.31320171261268,27.3055,36.281914,15.212255000000004,1.0430672,1.0426171
24,495,4.8C(80%)-4.8C,317.0,0.017683212,29.759166826887693,28.199255,31.144541,10.252443333333455,1.0426171,1.0426757
24,495,4.8C(80%)-4.8C,318.0,0.017680738,30.126930461398704,27.243259,32.832684,15.228415000000192,1.0426757,1.0426351
24,495,4.8C(80%)-4.8C,319.0,0.017316328,30.615001506849364,28.038895,32.858627,15.205403333332894,1.0426351,1.0420361
24,495,4.8C(80%)-4.8C,320.0,0.017597418,30.03429157286893,28.301348,31.544146,10.246860000000257,1.0420361,1.0419266
24,495,4.8C(80%)-4.8C,321.0,0.01771521,30.058917777070068,27.55216,32.263653,10.241270000000076,1.0419266,1.0416121
24,495,4.8C(80%)-4.8C,322.0,0.017611424,30.113364759276006,28.124756,35.665829,15.229583333333236,1.0416121,1.0410131
24,495,4.8C(80%)-4.8C,323.0,0.017709469,29.67736776806421,27.553938,32.225124,15.294338333333144,1.0410131,1.040913
24,495,4.8C(80%)-4.8C,324.0,0.017982988,30.0005524891697,26.688597,33.130226,10.264153333333281,1.040913,1.0406889
24,495,4.8C(80%)-4.8C,325.0,0.017483886,30.395831577956923,28.672554,32.529758,15.224483333333046,1.0406889,1.0404086
24,495,4.8C(80%)-4.8C,326.0,0.017686127,29.943203603088076,28.436577,31.640125,15.274973333333522,1.0404086,1.0402801
24,495,4.8C(80%)-4.8C,327.0,0.017536836,30.39277416295637,28.556782,33.873028,10.259651666666711,1.0402801,1.0396986
24,495,4.8C(80%)-4.8C,328.0,0.017609606,30.14370452513464,29.171518,31.238428,15.278693333333164,1.0396986,1.0392512
24,495,4.8C(80%)-4.8C,329.0,0.017723035,29.644115333922233,27.778124,32.12701,15.30726999999994,1.0392512,1.039265
24,495,4.8C(80%)-4.8C,330.0,0.018018654,30.026562938612194,26.537676,32.378536,10.301693333333242,1.039265,1.0387576
24,495,4.8C(80%)-4.8C,331.0,0.017656825,29.887568733509237,28.770067,30.944269,10.28810999999987,1.0387576,1.0386413
24,495,4.8C(80%)-4.8C,332.0,0.017708372,29.800033967567575,27.924864,32.110195,15.299028333333263,1.0386413,1.0384638
24,495,4.8C(80%)-4.8C,333.0,0.017848991,30.48849747407403,27.197182,34.890568,10.26267333333332,1.0384638,1.0376858
24,495,4.8C(80%)-4.8C,334.0,0.017498326,29.824622834361286,28.02903,32.211544,10.329681666666875,1.0376858,1.0369757
24,495,4.8C(80%)-4.8C,335.0,0.017661225,29.2869820693591,26.747955,32.724331,15.377675000000455,1.0369757,1.0373514
24,495,4.8C(80%)-4.8C,336.0,0.0177134,29.869628982142864,27.668055,31.377157,15.357253333332968,1.0373514,1.0365369
24,495,4.8C(80%)-4.8C,337.0,0.017669098,29.560008852049855,28.315149,30.452057,15.343669999999596,1.0365369,1.0360606
24,495,4.8C(80%)-4.8C,338.0,0.01765839,29.471525422535233,27.790888,33.029633,15.372463333333144,1.0360606,1.0361897
24,495,4.8C(80%)-4.8C,339.0,0.01739094,29.775572682300986,28.153105,31.217081,15.353603333333256,1.0361897,1.0358055
24,495,4.8C(80%)-4.8C,340.0,0.017757136,29.65086903030301,28.941814,30.132885,15.342875000000156,1.0358055,1.0354909
24,495,4.8C(80%)-4.8C,341.0,0.017680299,29.626950089317013,28.276289,31.115189,10.354425000000143,1.0354909,1.0354984
24,495,4.8C(80%)-4.8C,342.0,0.017535798,30.160065135183537,28.87298,31.34519,15.316790000000037,1.0354984,1.0348996
