Repository: slreally/LSTM_Battery_RUL_Prediction_

# LSTM_Battery_RUL_Prediction_

## Data


07.01:

#### read_data.py
先用实验电池生命周期数据训练出一个基本模型，之后基于基本模型针对具体电池进行训练和测试？

File: data/2017_06_30_cell25_data.csv (part 1 of 2)
cell,cycle_life,charge_policy,cycle,IR,Tavg,Tmin,Tmax,chargetime,QD,lable
25,461,4.8C(80%)-4.8C,1.0,0.017749527,31.06104333861545,29.06975,34.012157,10.108789999999862,1.0640887,1.0672674
25,461,4.8C(80%)-4.8C,2.0,0.017678419,30.641011908249165,28.39476,33.47559,10.092546666666749,1.0672674,1.0688325
25,461,4.8C(80%)-4.8C,3.0,0.017638819,30.922799715012673,29.092196,33.775085,10.008300000000114,1.0688325,1.0697515
25,461,4.8C(80%)-4.8C,4.0,0.017571714,31.024357313675168,28.985891,33.972847,10.092710000000078,1.0697515,1.0698761
25,461,4.8C(80%)-4.8C,5.0,0.017511886,30.84110605324453,28.901196,33.823475,10.008155000000018,1.0698761,1.070374
25,461,4.8C(80%)-4.8C,6.0,0.017414827,30.92950908477379,29.300552,33.756371,10.008221666666698,1.070374,1.0706325
25,461,4.8C(80%)-4.8C,7.0,0.017409412,30.918990180692983,29.069818,33.535126,10.008224999999948,1.0706325,1.0705343
25,461,4.8C(80%)-4.8C,8.0,0.017511351,30.637011498290573,28.737198,33.28632,10.092681666666612,1.0705343,1.0709518
25,461,4.8C(80%)-4.8C,9.0,0.017349616,30.736498630287613,29.12743,33.256451,10.008063333333363,1.0709518,1.0712485
25,461,4.8C(80%)-4.8C,10.0,0.01735512,30.721491216033712,28.93471,33.248566,10.008354999999817,1.0712485,1.0710331
25,461,4.8C(80%)-4.8C,11.0,0.01737519,30.430760647698765,29.005239,33.187031,10.092589999999957,1.0710331,1.0712364
25,461,4.8C(80%)-4.8C,12.0,0.0172316,30.614180415410384,29.122458,32.842415,10.008288333333379,1.0712364,1.0713369
25,461,4.8C(80%)-4.8C,13.0,0.017197346,30.491946319897142,28.906235,32.394154,10.092470000000079,1.0713369,1.0714058
25,461,4.8C(80%)-4.8C,14.0,0.017299982,30.443145565505763,29.036896,32.929165,10.092598333333445,1.0714058,1.0716377
25,461,4.8C(80%)-4.8C,15.0,0.017185975,30.671249643216072,29.090166,32.941536,10.008161666666759,1.0716377,1.0716072
25,461,4.8C(80%)-4.8C,16.0,0.017166862,30.54199608283515,28.761028,32.259117,10.092548333333495,1.0716072,1.0716735
25,461,4.8C(80%)-4.8C,17.0,0.017211821,30.471429107349266,29.088385,32.907253,10.008081666666355,1.0716735,1.0718265
25,461,4.8C(80%)-4.8C,18.0,0.017145906,30.646563056650294,29.115723,32.608585,10.092566666666244,1.0718265,1.0719858
25,461,4.8C(80%)-4.8C,19.0,0.01724666,30.420017624465356,28.350985,32.351059,10.092890000000382,1.0719858,1.071927
25,461,4.8C(80%)-4.8C,20.0,0.017190652,30.492196064891846,29.211882,32.657017,10.09262000000017,1.071927,1.071977
25,461,4.8C(80%)-4.8C,21.0,0.017188603,30.55906136043589,29.00997,32.63232,10.092611666666441,1.071977,1.0718054
25,461,4.8C(80%)-4.8C,22.0,0.017205972,30.309479953508053,28.291601,32.312195,10.008326666666836,1.0718054,1.0719068
25,461,4.8C(80%)-4.8C,23.0,0.017214129,30.3601662108333,29.008083,32.551918,10.092503333333783,1.0719068,1.0719771
25,461,4.8C(80%)-4.8C,24.0,0.017184334,30.530213027918798,29.131649,32.723881,10.008260000000398,1.0719771,1.0716343
25,461,4.8C(80%)-4.8C,25.0,0.017183892,30.104041973109172,28.679045,32.221699,10.008064999999867,1.0716343,1.0720184
25,461,4.8C(80%)-4.8C,26.0,0.017174277,30.269691309741876,29.007393,32.467564,10.008151666666285,1.0720184,1.0720907
25,461,4.8C(80%)-4.8C,27.0,0.01713917,30.426714223440026,29.257845,32.804634,10.092758333333283,1.0720907,1.0717306
25,461,4.8C(80%)-4.8C,28.0,0.017285887,30.074554004208718,28.844299,32.205513,10.008011666666425,1.0717306,1.071992
25,461,4.8C(80%)-4.8C,29.0,0.017162146,30.381461150943366,29.128166,32.411304,10.008068333333359,1.071992,1.0720289
25,461,4.8C(80%)-4.8C,30.0,0.017188648,30.425995058873784,28.998569,32.482025,10.09257000000022,1.0720289,1.0716764
25,461,4.8C(80%)-4.8C,31.0,0.01723644,30.081562907208,28.951183,32.272091,10.092681666666856,1.0716764,1.0718075
25,461,4.8C(80%)-4.8C,32.0,0.01712936,30.324010567747287,29.144526,32.246639,10.00843999999973,1.0718075,1.0716922
25,461,4.8C(80%)-4.8C,33.0,0.017138461,30.162429068481767,28.695696,31.498413,10.008251666666668,1.0716922,1.071767
25,461,4.8C(80%)-4.8C,34.0,0.017219517,30.154971080431114,29.053816,32.187286,10.008223333333444,1.071767,1.0716639
25,461,4.8C(80%)-4.8C,35.0,0.017098894,30.28640091293105,28.561916,31.566526,10.008306666666856,1.0716639,1.0718027
25,461,4.8C(80%)-4.8C,36.0,0.017219944,30.114981525608833,28.479511,31.247641,10.092593333333207,1.0718027,1.0717899
25,461,4.8C(80%)-4.8C,37.0,0.017164627,30.11824823588046,28.93738,31.944838,10.008073333333595,1.0717899,1.07188
25,461,4.8C(80%)-4.8C,38.0,0.017135434,30.311039481481455,28.832174,31.625454,10.092663333333622,1.07188,1.0721645
25,461,4.8C(80%)-4.8C,39.0,0.017247381,30.22818695868462,28.358429,31.79356,10.092716666666577,1.0721645,1.0719416
25,461,4.8C(80%)-4.8C,40.0,0.017188122,30.22549936432167,29.037806,32.225922,10.008198333333228,1.0719416,1.0719969
25,461,4.8C(80%)-4.8C,41.0,0.017092675,30.392574689456385,29.11467,32.722691,10.008251666666668,1.0719969,1.0714833
25,461,4.8C(80%)-4.8C,42.0,0.016963746,29.93257127212578,28.406206,32.159061,10.008259999999913,1.0714833,1.0717818
25,461,4.8C(80%)-4.8C,43.0,0.017100347,30.139619872199155,29.23731,31.859671,10.092701666666835,1.0717818,1.0716355
25,461,4.8C(80%)-4.8C,44.0,0.017099051,29.777722554713748,28.885992,31.162264,10.00815333333303,1.0716355,1.0712587
25,461,4.8C(80%)-4.8C,45.0,0.017277701,29.2242193584437,28.23731,30.160219,10.008315000000099,1.0712587,1.0715584
25,461,4.8C(80%)-4.8C,46.0,0.017164567,29.424802041771045,28.828381,29.925928,10.092838333333201,1.0715584,1.0717179
25,461,4.8C(80%)-4.8C,47.0,0.017206989,29.48544706740606,28.441044,30.582424,10.092941666666594,1.0717179,1.0712625
25,461,4.8C(80%)-4.8C,48.0,0.017310074,29.244180871186447,28.469645,30.559072,10.092613333333672,1.0712625,1.0713923
25,461,4.8C(80%)-4.8C,49.0,0.017155336,29.333921243697468,28.745417,29.665195,10.008158333333267,1.0713923,1.0713978
25,461,4.8C(80%)-4.8C,50.0,0.017154315,29.251373849872813,28.525959,30.074493,10.097275000000081,1.0713978,1.0712626
25,461,4.8C(80%)-4.8C,51.0,0.01719407,29.10898646599486,28.410849,30.120913,10.09292666666685,1.0712626,1.0713413
25,461,4.8C(80%)-4.8C,52.0,0.017070144,29.417979883389247,28.755501,30.201797,10.092614999999933,1.0713413,1.0711987
25,461,4.8C(80%)-4.8C,53.0,0.017069692,29.322100976490372,28.171932,30.639782,10.092534999999527,1.0711987,1.0711303
25,461,4.8C(80%)-4.8C,54.0,0.017228628,29.308038916385176,28.911024,29.819658,10.008405000000494,1.0711303,1.0711432
25,461,4.8C(80%)-4.8C,55.0,0.017120209,29.42934367217171,29.02861,29.816023,10.00824333333391,1.0711432,1.0710493
25,461,4.8C(80%)-4.8C,56.0,0.017145805,29.205190570948798,28.526327,29.611187,10.008170000000003,1.0710493,1.0709599
25,461,4.8C(80%)-4.8C,57.0,0.01714009,29.257331037499906,28.682533,29.955431,10.00830333333385,1.0709599,1.0708671
25,461,4.8C(80%)-4.8C,58.0,0.017125221,29.399657229617294,28.485489,30.461748,10.008196666665997,1.0708671,1.0710877
25,461,4.8C(80%)-4.8C,59.0,0.017230697,29.30859150408495,27.961206,30.540403,10.008970000000167,1.0710877,1.0708458
25,461,4.8C(80%)-4.8C,60.0,0.017130727,29.251937441077477,28.870916,29.704733,10.092670000000119,1.0708458,1.0708305
25,461,4.8C(80%)-4.8C,61.0,0.017117953,29.267548047337293,28.537811,29.663004,10.092445000000104,1.0708305,1.0704795
25,461,4.8C(80%)-4.8C,62.0,0.017165978,29.06852951989837,27.985525,29.798534,10.092511666666057,1.0704795,1.0706227
25,461,4.8C(80%)-4.8C,63.0,0.017118139,29.284364300573333,28.652554,29.975275,10.092523333333277,1.0706227,1.0705568
25,461,4.8C(80%)-4.8C,64.0,0.017078716,29.39256612426531,28.485641,30.177118,10.092628333333414,1.0705568,1.0703062
25,461,4.8C(80%)-4.8C,65.0,0.017268026,29.157865005967622,28.269949,30.106474,10.008209999999963,1.0703062,1.0706053
25,461,4.8C(80%)-4.8C,66.0,0.017129995,29.44093670357752,28.996321,30.008089,10.008859999999792,1.0706053,1.0705417
25,461,4.8C(80%)-4.8C,67.0,0.017255515,29.512911051155086,29.057781,30.209661,10.008261666667144,1.0705417,1.0701832
25,461,4.8C(80%)-4.8C,68.0,0.017255515,29.145705725293126,28.521534,29.980753,10.093036666666666,1.0701832,1.0702909
25,461,4.8C(80%)-4.8C,69.0,0.017091243,29.457742718430065,28.871756,29.857798,10.008281666666669,1.0702909,1.0702658
25,461,4.8C(80%)-4.8C,70.0,0.017142229,29.394521831069635,28.273489,30.452282,10.092965000000003,1.0702658,1.0700182
25,461,4.8C(80%)-4.8C,71.0,0.017250145,29.18499483095043,28.709736,29.841965,10.008771666666659,1.0700182,1.0701123
25,461,4.8C(80%)-4.8C,72.0,0.017126516,29.4776391862245,29.012501,29.842543,10.008123333333334,1.0701123,1.0700556
25,461,4.8C(80%)-4.8C,73.0,0.0171213,29.19747861908787,28.672184,30.072311,10.092453333333347,1.0700556,1.0699643
25,461,4.8C(80%)-4.8C,74.0,0.017180007,29.166715487946828,28.732103,29.909979,10.093668333333335,1.0699643,1.0699797
25,461,4.8C(80%)-4.8C,75.0,0.017069472,29.38744425913611,28.822887,30.105427,10.092403333333339,1.0699797,1.069844
25,461,4.8C(80%)-4.8C,76.0,0.017040115,29.237854229097003,28.177919,30.075483,10.00933499999998,1.069844,1.0698409
25,461,4.8C(80%)-4.8C,77.0,0.01708585,29.315315531250086,28.391666,30.461704,10.00946499999991,1.0698409,1.0696278
25,461,4.8C(80%)-4.8C,78.0,0.017022518,29.48313427993394,28.674129,30.332315,10.092956666666577,1.0696278,1.0695889
25,461,4.8C(80%)-4.8C,79.0,0.017139172,29.266220977405876,28.220249,30.489403,10.011684999999973,1.0695889,1.0695542
25,461,4.8C(80%)-4.8C,80.0,0.01712407,29.368410053082155,28.908266,29.733475,10.094945000000006,1.0695542,1.0694866
25,461,4.8C(80%)-4.8C,81.0,0.017150739,29.410366041946244,28.65201,30.12199,10.094481666666615,1.0694866,1.0690756
25,461,4.8C(80%)-4.8C,82.0,0.017138015,29.204555023588846,27.94202,30.28026,10.092506666666669,1.0690756,1.0692084
25,461,4.8C(80%)-4.8C,83.0,0.017163483,29.306571586938077,28.740715,29.723478,10.011863333333288,1.0692084,1.0692024
25,461,4.8C(80%)-4.8C,84.0,0.017137429,29.37202328143213,28.979935,29.642426,10.010238333333351,1.0692024,1.0689459
25,461,4.8C(80%)-4.8C,85.0,0.01723158,29.12470543839062,28.392963,29.935921,10.095171666666648,1.0689459,1.0692471
25,461,4.8C(80%)-4.8C,86.0,0.017119881,29.491716415606437,28.884726,30.430296,10.09486999999984,1.0692471,1.0689956
25,461,4.8C(80%)-4.8C,87.0,0.016953357,29.585977495812436,28.556641,31.175024,10.093829999999919,1.0689956,1.0686473
25,461,4.8C(80%)-4.8C,88.0,0.017147347,29.27035003697471,28.332277,30.067617,10.015841666666772,1.0686473,1.068769
25,461,4.8C(80%)-4.8C,89.0,0.017059498,29.50343119091672,28.693079,30.367266,10.012878333333356,1.068769,1.0688277
25,461,4.8C(80%)-4.8C,90.0,0.017169263,29.51213740934737,28.109533,30.954552,10.09803833333329,1.0688277,1.068567
25,461,4.8C(80%)-4.8C,91.0,0.017189825,29.302387319727934,28.810455,29.862925,10.09777499999982,1.068567,1.0687122
25,461,4.8C(80%)-4.8C,92.0,0.017136239,29.534336314333586,28.584654,30.54014,10.096449999999944,1.0687122,1.0686334
25,461,4.8C(80%)-4.8C,93.0,0.016975598,29.359079648333307,27.945461,30.839697,10.092558333333242,1.0686334,1.068328
25,461,4.8C(80%)-4.8C,94.0,0.01714403,29.30886778122385,28.657717,30.07649,10.099176666666851,1.068328,1.0682749
25,461,4.8C(80%)-4.8C,95.0,0.017067373,29.481753288832877,29.004091,30.104147,10.013453333333503,1.0682749,1.0679524
25,461,4.8C(80%)-4.8C,96.0,0.017075719,29.282898119127573,28.479181,30.021919,10.015978333333381,1.0679524,1.0679668
25,461,4.8C(80%)-4.8C,97.0,0.017096695,29.338288971831012,28.717115,30.293961,10.100281666666707,1.0679668,1.0678301
25,461,4.8C(80%)-4.8C,98.0,0.017026393,29.417177862275423,28.60096,30.259851,10.01628833333331,1.0678301,1.067667
25,461,4.8C(80%)-4.8C,99.0,0.017110612,29.246258343442605,27.869812,30.497128,10.103088333333533,1.067667,1.0676695
25,461,4.8C(80%)-4.8C,100.0,0.017124586,29.381763307366636,28.559965,30.103197,10.102669999999973,1.0676695,1.0677512
25,461,4.8C(80%)-4.8C,101.0,0.017186267,29.55492757239057,28.283506,31.032946,10.01580500000006,1.0677512,1.0672203
25,461,4.8C(80%)-4.8C,102.0,0.017091896,29.354598691533972,28.364573,30.76379,10.096688333333198,1.0672203,1.0673387
25,461,4.8C(80%)-4.8C,103.0,0.017088538,29.440635251895472,29.043192,30.181351,10.10122333333323,1.0673387,1.0671808
25,461,4.8C(80%)-4.8C,104.0,0.017070886,29.442100606161542,28.825417,29.959196,10.102986666666645,1.0671808,1.0667953
25,461,4.8C(80%)-4.8C,105.0,0.017262969,29.16359873884296,28.535776,29.887215,10.105773333333007,1.0667953,1.0669585
25,461,4.8C(80%)-4.8C,106.0,0.01711474,29.38181920321767,28.751446,29.892084,10.020130000000062,1.0669585,1.0670145
25,461,4.8C(80%)-4.8C,107.0,0.017155502,29.45079819059617,28.169712,30.494129,10.018333333332945,1.0670145,1.0665437
25,461,4.8C(80%)-4.8C,108.0,0.017187972,29.127181903065374,28.463879,29.839834,10.022114999999758,1.0665437,1.0666729
25,461,4.8C(80%)-4.8C,109.0,0.017062413,29.326096317656752,28.544336,29.888023,10.021001666666416,1.0666729,1.0667042
25,461,4.8C(80%)-4.8C,110.0,0.017143095,29.39018500415625,28.496153,30.740377,10.105346666666446,1.0667042,1.0665849
25,461,4.8C(80%)-4.8C,111.0,0.017219953,29.377173538657587,28.792282,29.907204,10.106283333333462,1.0665849,1.0666983
25,461,4.8C(80%)-4.8C,112.0,0.017089996,29.623948568951313,28.753643,30.61809,10.102983333333395,1.0666983,1.066471
25,461,4.8C(80%)-4.8C,113.0,0.016927639,29.49113696658313,28.312696,30.737261,10.102686666666704,1.066471,1.0662185
25,461,4.8C(80%)-4.8C,114.0,0.017071648,29.40176007813802,28.60993,30.307419,10.10881666666634,1.0662185,1.0659961
25,461,4.8C(80%)-4.8C,115.0,0.017027166,29.496582282571918,28.495865,30.552685,10.108208333333216,1.0659961,1.0662869
25,461,4.8C(80%)-4.8C,116.0,0.017220102,29.408911171666634,28.034557,30.607651,10.10434666666697,1.0662869,1.0659146
25,461,4.8C(80%)-4.8C,117.0,0.017149299,29.37864433390112,28.810503,29.944881,10.10724666666647,1.0659146,1.065796
25,461,4.8C(80%)-4.8C,118.0,0.017093888,29.517431085036748,28.87731,30.276484,10.106846666666874,1.065796,1.0652734
25,461,4.8C(80%)-4.8C,119.0,0.017013846,29.235384549377574,28.186369,30.418966,10.020048333333397,1.0652734,1.065405
25,461,4.8C(80%)-4.8C,120.0,0.017096184,29.444885632328372,29.054985,29.8619,10.10837500000004,1.065405,1.0652336
25,461,4.8C(80%)-4.8C,121.0,0.017130531,29.358454036912747,28.57902,29.937103,10.024566666666942,1.0652336,1.0649389
25,461,4.8C(80%)-4.8C,122.0,0.017215339,29.203905152658685,28.451029,30.078053,10.022876666666708,1.0649389,1.0650541
25,461,4.8C(80%)-4.8C,123.0,0.01708713,29.416570184254613,29.013569,29.960459,10.025168333333568,1.0650541,1.0649588
25,461,4.8C(80%)-4.8C,124.0,0.017116772,29.4527119383731,28.725195,30.283417,10.025734999999987,1.0649588,1.0645069
25,461,4.8C(80%)-4.8C,125.0,0.017242489,29.245026826307,28.426447,30.025126,10.115933333333427,1.0645069,1.0645435
25,461,4.8C(80%)-4.8C,126.0,0.017146695,29.522639896202563,28.620363,30.347401,10.11301999999996,1.0645435,1.0645947
25,461,4.8C(80%)-4.8C,127.0,0.017188413,29.515515646422642,28.167099,30.819479,10.107903333333768,1.0645947,1.0641651
25,461,4.8C(80%)-4.8C,128.0,0.017203618,29.239097910140117,28.584723,30.074806,10.112778333332972,1.0641651,1.0641587
25,461,4.8C(80%)-4.8C,129.0,0.017105518,29.39402168128162,28.998589,30.178312,10.027516666666877,1.0641587,1.0640317
25,461,4.8C(80%)-4.8C,130.0,0.017070794,29.250483319183726,28.547291,29.87764,10.027438333333217,1.0640317,1.0638392
25,461,4.8C(80%)-4.8C,131.0,0.017133163,29.329195725000062,28.645676,30.140715,10.117796666666496,1.0638392,1.0636643
25,461,4.8C(80%)-4.8C,132.0,0.017102301,29.392315828241184,28.135183,30.663197,10.117134999999932,1.0636643,1.0637169
25,461,4.8C(80%)-4.8C,133.0,0.017152883,29.284136735343395,28.329399,30.296553,10.032148333333316,1.0637169,1.0635579
25,461,4.8C(80%)-4.8C,134.0,0.017081903,29.404405862876256,28.614491,30.357471,10.11651000000032,1.0635579,1.0633572
25,461,4.8C(80%)-4.8C,135.0,0.017057806,29.489981080766025,28.563658,30.470428,10.034553333333072,1.0633572,1.0634049
25,461,4.8C(80%)-4.8C,136.0,0.01721213,29.38039978833333,28.103983,30.8239,10.112951666666778,1.0634049,1.0631663
25,461,4.8C(80%)-4.8C,137.0,0.017146971,29.38793904460667,28.641651,29.983175,10.034766666666837,1.0631663,1.0631438
25,461,4.8C(80%)-4.8C,138.0,0.017130364,29.510706152284243,28.617254,30.385426,10.115593333333285,1.0631438,1.0626109
25,461,4.8C(80%)-4.8C,139.0,0.017048931,29.203778653198697,28.217991,30.398336,10.112148333333122,1.0626109,1.0627773
25,461,4.8C(80%)-4.8C,140.0,0.017075201,29.46921894936716,28.996367,30.26368,10.117168333333392,1.0627773,1.0626109
25,461,4.8C(80%)-4.8C,141.0,0.017020682,29.54343106655706,29.100149,30.26236,10.116559999999785,1.0626109,1.0620526
25,461,4.8C(80%)-4.8C,142.0,0.017224817,29.09680969740152,28.516205,29.677795,10.12368000000036,1.0620526,1.0621352
25,461,4.8C(80%)-4.8C,143.0,0.017123647,29.43679820493824,28.836273,30.060246,10.037883333334078,1.0621352,1.0620569
25,461,4.8C(80%)-4.8C,144.0,0.017073721,29.539994528033436,28.730635,30.108007,10.119305000000168,1.0620569,1.0616086
25,461,4.8C(80%)-4.8C,145.0,0.017197065,29.129225457951776,28.597202,29.967163,10.128948333332664,1.0616086,1.0616575
25,461,4.8C(80%)-4.8C,146.0,0.017081669,29.466761940397408,28.70846,30.047718,10.124270000000251,1.0616575,1.0615833
25,461,4.8C(80%)-4.8C,147.0,0.017148102,29.47811796790117,28.342392,30.706898,10.124428333333345,1.0615833,1.0612215
25,461,4.8C(80%)-4.8C,148.0,0.017212147,29.303033047346915,28.631395,29.892269,10.12916500000089,1.0612215,1.0612686
25,461,4.8C(80%)-4.8C,149.0,0.017112784,29.52055688039866,28.649208,30.292156,10.125838333333377,1.0612686,1.0611731
25,461,4.8C(80%)-4.8C,150.0,0.017186465,29.425077153394803,28.358685,30.321213,10.122685000000638,1.0611731,1.0608616
25,461,4.8C(80%)-4.8C,151.0,0.017150009,29.416693005967602,28.852306,30.328037,10.131738333333244,1.0608616,1.060624
25,461,4.8C(80%)-4.8C,152.0,0.017080493,29.46791640574814,28.456667,30.622547,10.130506666666285,1.060624,1.0605918
25,461,4.8C(80%)-4.8C,153.0,0.017186796,29.300725035146538,27.897156,30.494413,10.131070000000182,1.0605918,1.0603634
25,461,4.8C(80%)-4.8C,154.0,0.017146738,29.36918788631796,28.811213,29.868809,10.04841000000015,1.0603634,1.0602151
25,461,4.8C(80%)-4.8C,155.0,0.017156882,29.43918819258499,28.439005,30.436739,15.048403333333166,1.0602151,1.0598413
25,461,4.8C(80%)-4.8C,156.0,0.017235894,29.22650424786326,28.086884,30.502634,10.126298333332914,1.0598413,1.0599782
25,461,4.8C(80%)-4.8C,157.0,0.017131131,29.352134988978033,28.849623,29.790075,10.050658333333558,1.0599782,1.0599468
25,461,4.8C(80%)-4.8C,158.0,0.017143145,29.472821723577216,28.705997,30.311104,10.048948333332858,1.0599468,1.0595795
25,461,4.8C(80%)-4.8C,159.0,0.017182466,29.3432077027477,28.456741,30.502729,10.12585666666661,1.0595795,1.0595591
25,461,4.8C(80%)-4.8C,160.0,0.017106414,29.49490388512823,29.138878,29.964104,15.051533333333403,1.0595591,1.0594832
25,461,4.8C(80%)-4.8C,161.0,0.017101837,29.52917018954913,28.960056,30.054775,15.051668333333025,1.0594832,1.0588852
25,461,4.8C(80%)-4.8C,162.0,0.01720918,29.156519379921303,28.424208,29.910192,15.06338500000032,1.0588852,1.0589472
25,461,4.8C(80%)-4.8C,163.0,0.017086256,29.406724113453773,28.779308,29.843477,15.056551666666444,1.0589472,1.0588892
25,461,4.8C(80%)-4.8C,164.0,0.01715651,29.39036323928214,28.463232,30.494978,15.057098333333851,1.0588892,1.0584462
25,461,4.8C(80%)-4.8C,165.0,0.017229004,29.287992312312326,28.60396,30.02685,15.062441666666807,1.0584462,1.0584151
25,461,4.8C(80%)-4.8C,166.0,0.017114209,29.458561344246068,28.676134,30.251812,10.057583333332635,1.0584151,1.058525
25,461,4.8C(80%)-4.8C,167.0,0.01717571,29.443712992957742,28.129345,30.919231,15.053656666666695,1.058525,1.0579954
25,461,4.8C(80%)-4.8C,168.0,0.017210457,29.371337078528843,28.683298,30.014839,15.065518333334088,1.0579954,1.0579202
25,461,4.8C(80%)-4.8C,169.0,0.017154373,29.395282681059864,28.498196,30.059032,15.065518333334088,1.0579202,1.0579602
25,461,4.8C(80%)-4.8C,170.0,0.017209511,29.252227511976,27.872168,30.083158,10.05767166666667,1.0579602,1.0576854
25,461,4.8C(80%)-4.8C,171.0,0.017170599,29.390518908173593,28.911438,30.152008,15.064805000000009,1.0576854,1.057597
25,461,4.8C(80%)-4.8C,172.0,0.017138576,29.5310018041543,28.69939,30.449751,10.060001666666661,1.057597,1.0571684
25,461,4.8C(80%)-4.8C,173.0,0.017067602,29.253813235294086,27.980087,30.392416,15.057001666666686,1.0571684,1.0570824
25,461,4.8C(80%)-4.8C,174.0,0.017179376,29.54324574134423,28.814014,30.185318,15.067853333333309,1.0570824,1.0570203
25,461,4.8C(80%)-4.8C,175.0,0.017161347,29.626178821146308,28.631678,30.617037,15.06297666666669,1.0570203,1.0564674
25,461,4.8C(80%)-4.8C,176.0,0.017037969,29.33614364682141,28.529211,30.770721,15.057763333333302,1.0564674,1.0564982
25,461,4.8C(80%)-4.8C,177.0,0.017113656,29.49739170210633,28.938513,30.128502,15.068471666666664,1.0564982,1.0563142
25,461,4.8C(80%)-4.8C,178.0,0.017105401,29.45449338109452,28.868906,30.021112,15.073186666666636,1.0563142,1.0559309
25,461,4.8C(80%)-4.8C,179.0,0.017302874,29.20606757988169,28.524252,29.705315,15.079425000000022,1.0559309,1.055974
25,461,4.8C(80%)-4.8C,180.0,0.017184775,29.356900848484855,28.747059,29.968042,15.076216666666612,1.055974,1.0560741
25,461,4.8C(80%)-4.8C,181.0,0.017216329,29.412082095837334,28.117882,30.534325,15.071020000000013,1.0560741,1.0555893
25,461,4.8C(80%)-4.8C,182.0,0.017203921,29.191492919182103,28.387703,29.908407,15.082971666666708,1.0555893,1.0556555
25,461,4.8C(80%)-4.8C,183.0,0.017155364,29.518703708661402,28.753132,30.378038,15.076806666666622,1.0556555,1.0555215
25,461,4.8C(80%)-4.8C,184.0,0.017055953,29.494750425889347,28.335262,30.411791,10.070180000000013,1.0555215,1.0551705
25,461,4.8C(80%)-4.8C,185.0,0.017219953,29.333134459273843,28.585867,30.068178,10.080424999999984,1.0551705,1.0551931
25,461,4.8C(80%)-4.8C,186.0,0.017170457,29.65474464137934,28.507587,30.773018,15.07481666666657,1.0551931,1.0549916
25,461,4.8C(80%)-4.8C,187.0,0.017033638,29.49542723417077,27.930628,30.851923,10.06945333333327,1.0549916,1.0546423
25,461,4.8C(80%)-4.8C,188.0,0.017157733,29.45626647140045,28.629669,30.339581,10.084598333333512,1.0546423,1.0544436
25,461,4.8C(80%)-4.8C,189.0,0.017110834,29.573893419066525,29.066446,30.31719,15.083729999999923,1.0544436,1.0542358
25,461,4.8C(80%)-4.8C,190.0,0.017105706,29.184599287234015,28.140265,29.967665,15.087089999999929,1.0542358,1.0542151
25,461,4.8C(80%)-4.8C,191.0,0.017159376,29.530540058937262,28.713705,30.427076,15.08756999999993,1.0542151,1.0539839
25,461,4.8C(80%)-4.8C,192.0,0.017105069,29.7824401640625,28.568144,31.216084,15.082933333333495,1.0539839,1.0533134
25,461,4.8C(80%)-4.8C,193.0,0.016968116,29.17680604390245,27.999426,30.941212,15.0892250000002,1.0533134,1.0533514
25,461,4.8C(80%)-4.8C,194.0,0.017148376,29.431840398095286,28.934734,30.376604,15.094954999999997,1.0533514,1.0532017
25,461,4.8C(80%)-4.8C,195.0,0.017110929,29.441286745329407,28.722414,30.220255,10.096428333333218,1.0532017,1.0526962
25,461,4.8C(80%)-4.8C,196.0,0.017252732,29.204062215799624,28.462755,29.808443,10.102360000000044,1.0526962,1.0528677
25,461,4.8C(80%)-4.8C,197.0,0.017174454,29.52426646718907,28.968744,30.37393,10.096546666666594,1.0528677,1.0527658
25,461,4.8C(80%)-4.8C,198.0,0.017145038,29.798009521317795,28.805983,31.220171,15.095025000000168,1.0527658,1.0521193
25,461,4.8C(80%)-4.8C,199.0,0.017294105,29.19962403121949,28.157871,30.069193,15.115200000000186,1.0521193,1.0521969
25,461,4.8C(80%)-4.8C,200.0,0.017172685,29.54861048056872,28.902842,30.473509,10.100396666666832,1.0521969,1.0519586
25,461,4.8C(80%)-4.8C,201.0,0.017094983,29.442232695906476,28.440052,30.839617,15.106840000000131,1.0519586,1.0516161
25,461,4.8C(80%)-4.8C,202.0,0.017187936,29.277336037974724,28.276087,30.462042,10.113286666666681,1.0516161,1.0515754
25,461,4.8C(80%)-4.8C,203.0,0.017109657,29.585642188587975,28.535936,30.975544,10.103303333333315,1.0515754,1.0512846
25,461,4.8C(80%)-4.8C,204.0,0.017009709,29.24075973773587,28.200058,30.591606,15.112011666666755,1.0512846,1.051116
25,461,4.8C(80%)-4.8C,205.0,0.01725968,29.307994983543033,28.767334,30.126852,10.117481666666572,1.051116,1.0509938
25,461,4.8C(80%)-4.8C,206.0,0.017157502,29.542928672762248,29.022911,30.121653,10.113294999999926,1.0509938,1.0508401
25,461,4.8C(80%)-4.8C,207.0,0.017179267,29.349098409523847,28.437624,30.067257,15.114583333333334,1.0508401,1.050555
25,461,4.8C(80%)-4.8C,208.0,0.017204937,29.530628774384272,28.968086,30.580276,15.12018500000025,1.050555,1.0503201
25,461,4.8C(80%)-4.8C,209.0,0.017125878,29.598557322671653,28.721575,30.647203,15.118281666666736,1.0503201,1.0499197
25,461,4.8C(80%)-4.8C,210.0,0.017122611,29.15269964933834,27.739817,30.443945,15.13152666666671,1.0499197,1.0498707
25,461,4.8C(80%)-4.8C,211.0,0.017249921,29.455766379674007,28.791023,29.922256,10.127743333333152,1.0498707,1.049759
25,461,4.8C(80%)-4.8C,212.0,0.017275294,29.667426243088617,28.619377,30.69623,15.119986666666712,1.049759,1.0491985
25,461,4.8C(80%)-4.8C,213.0,0.017046571,29.37323160375493,28.087862,30.769417,15.115511666666618,1.0491985,1.0493064
25,461,4.8C(80%)-4.8C,214.0,0.017208673,29.588641866981188,28.827976,30.669104,15.126066666666883,1.0493064,1.0489448
25,461,4.8C(80%)-4.8C,215.0,0.017092537,29.559707914040107,28.391266,30.957535,15.133446666666714,1.0489448,1.0484749
25,461,4.8C(80%)-4.8C,216.0,0.017369198,29.281868570327642,28.287792,30.180197,15.147948333333382,1.0484749,1.048472
25,461,4.8C(80%)-4.8C,217.0,0.017206613,29.386797404990364,28.742188,30.182507,15.138349999999628,1.048472,1.0482943
25,461,4.8C(80%)-4.8C,218.0,0.017204929,29.333121695652153,28.511185,30.541025,15.144916666666298,1.0482943,1.0479406
25,461,4.8C(80%)-4.8C,219.0,0.017289814,29.164299391140425,28.380287,30.220177,15.159855,1.0479406,1.0478853
25,461,4.8C(80%)-4.8C,220.0,0.017185004,29.53516102530455,28.851931,30.521635,10.14232333333348,1.0478853,1.0476286
25,461,4.8C(80%)-4.8C,221.0,0.017206065,29.33926266479403,28.484016,30.157642,15.149655000000106,1.0476286,1.0474033
25,461,4.8C(80%)-4.8C,222.0,0.017310252,29.47070056226417,28.836496,30.2181,15.146748333333138,1.0474033,1.047192
25,461,4.8C(80%)-4.8C,223.0,0.017216921,29.610632883522726,29.017088,30.434696,15.142598333333444,1.047192,1.0468894
25,461,4.8C(80%)-4.8C,224.0,0.017198959,29.276800069431044,28.469004,30.203009,15.158231666666689,1.0468894,1.0466299
25,461,4.8C(80%)-4.8C,225.0,0.017292878,29.333025803468207,28.71221,29.975151,15.163178333333054,1.0466299,1.0465624
25,461,4.8C(80%)-4.8C,226.0,0.017280752,29.446892770754705,28.932604,29.914194,15.15573000000004,1.0465624,1.0463613
25,461,4.8C(80%)-4.8C,227.0,0.017300272,29.29732153911398,28.104977,30.088224,15.152893333333486,1.0463613,1.0461127
25,461,4.8C(80%)-4.8C,228.0,0.017305464,29.43067955769233,28.835789,30.264053,15.157826666666855,1.0461127,1.0459756
25,461,4.8C(80%)-4.8C,229.0,0.017216112,29.543516969500956,28.797585,30.864672,15.15749333333321,1.0459756,1.0455128
25,461,4.8C(80%)-4.8C,230.0,0.017126907,29.146496595238077,28.111391,30.534569,15.174974999999783,1.0455128,1.0455256
25,461,4.8C(80%)-4.8C,231.0,0.017269518,29.58498922326453,29.162649,30.310495,15.167771666666765,1.0455256,1.0453087
25,461,4.8C(80%)-4.8C,232.0,0.017201442,29.649974677419344,29.048769,30.397442,10.163016666666953,1.0453087,1.044819
25,461,4.8C(80%)-4.8C,233.0,0.017236035,29.320242811215035,28.121372,30.354753,15.178416666666454,1.044819,1.0448076
25,461,4.8C(80%)-4.8C,234.0,0.01718168,29.624828578023987,28.78743,30.774323,10.17005333333315,1.0448076,1.0444908
25,461,4.8C(80%)-4.8C,235.0,0.01721601,29.452935052871453,28.280302,30.603289,10.187670000000313,1.0444908,1.0441234
25,461,4.8C(80%)-4.8C,236.0,0.017437717,29.395475042056102,28.428875,30.545174,10.179323333333498,1.0441234,1.0441569
25,461,4.8C(80%)-4.8C,237.0,0.017283684,29.55901886329589,28.898207,30.107315,10.175119999999879,1.0441569,1.044156
25,461,4.8C(80%)-4.8C,238.0,0.017296035,29.741427659754933,28.218035,31.112247,15.167551666666501,1.044156,1.0435088
25,461,4.8C(80%)-4.8C,239.0,0.017305287,29.23218127589452,28.325851,30.225676,10.191119999999744,1.0435088,1.043386
25,461,4.8C(80%)-4.8C,240.0,0.017250212,29.563188502879026,28.883644,30.448435,15.186721666666562,1.043386,1.0431129
25,461,4.8C(80%)-4.8C,241.0,0.017293606,29.242815394353293,28.37458,29.975599,15.19922333333331,1.0431129,1.0428231
25,461,4.8C(80%)-4.8C,242.0,0.017406769,29.213490774283112,28.527348,29.792244,15.204158333332938,1.0428231,1.0427803
25,461,4.8C(80%)-4.8C,243.0,0.017343663,29.440885189365606,28.677565,29.988386,15.19572666666645,1.0427803,1.0427562
25,461,4.8C(80%)-4.8C,244.0,0.017362807,29.368941535681166,27.824165,30.221365,10.183959999999692,1.0427562,1.042308
25,461,4.8C(80%)-4.8C,245.0,0.017368147,29.407737305350626,28.793156,30.327133,10.204941666666612,1.042308,1.0420266
25,461,4.8C(80%)-4.8C,246.0,0.017254785,29.635270624775615,28.931677,30.527668,10.202368333333288,1.0420266,1.0418574
25,461,4.8C(80%)-4.8C,247.0,0.017349938,29.246310979927067,28.141796,30.151037,10.213716666667217,1.0418574,1.0465521
25,461,4.8C(80%)-4.8C,248.0,0.017387301,29.52463057934277,28.662897,30.214748,10.207840000000822,1.0465521,1.0435327
25,461,4.8C(80%)-4.8C,249.0,0.017347045,29.77743112818097,28.228306,31.039148,15.195478333332964,1.0435327,1.0425497
25,461,4.8C(80%)-4.8C,250.0,0.017176304,29.60294695312502,28.095631,31.021357,10.178640000000208,1.0425497,1.0419223
25,461,4.8C(80%)-4.8C,251.0,0.017320354,29.392479804566225,28.989353,30.131762,10.213969999999971,1.0419223,1.0416874
25,461,4.8C(80%)-4.8C,252.0,0.017245969,29.67552521382488,28.751587,30.653381,15.20020333333329,1.0416874,1.0412617
25,461,4.8C(80%)-4.8C,253.0,0.017135886,29.37617003601103,28.119955,30.705256,15.201999999999922,1.0412617,1.0410072
25,461,4.8C(80%)-4.8C,254.0,0.017355645,29.432950833333383,28.511511,30.202448,10.21438500000028,1.0410072,1.0409081
25,461,4.8C(80%)-4.8C,255.0,0.017289402,29.75015927788281,28.299109,31.119095,15.199873333333137,1.0409081,1.0402285
25,461,4.8C(80%)-4.8C,256.0,0.017189706,29.410710932407355,28.393124,31.07069,10.196798333333572,1.0402285,1.0403413
25,461,4.8C(80%)-4.8C,257.0,0.017323874,29.501713118457314,28.72958,30.296202,10.217958333333566,1.0403413,1.0401503
25,461,4.8C(80%)-4.8C,258.0,0.017284766,29.469230917516256,28.621294,30.546047,15.221336666666321,1.0401503,1.0396627
25,461,4.8C(80%)-4.8C,259.0,0.017291676,29.283389574074082,28.318239,30.910431,10.21222499999955,1.0396627,1.0397491
25,461,4.8C(80%)-4.8C,260.0,0.017370984,29.413070460405173,28.587791,30.015408,15.2309950000005,1.0397491,1.0396912
25,461,4.8C(80%)-4.8C,261.0,0.017332669,29.666776498625133,28.284079,30.870525,15.219038333333447,1.0396912,1.039077
25,461,4.8C(80%)-4.8C,262.0,0.017430978,29.230200488224668,28.489077,29.883749,15.257079999999648,1.039077,1.0389793
25,461,4.8C(80%)-4.8C,263.0,0.017380575,29.48016501467883,28.752968,29.992451,15.24276166666629,1.0389793,1.0389663
25,461,4.8C(80%)-4.8C,264.0,0.017434182,29.63098915138027,28.131168,30.909245,10.233298333333611,1.0389663,1.0384177
25,461,4.8C(80%)-4.8C,265.0,0.017452147,29.30726905524857,28.545481,29.909313,15.24761666666697,1.0384177,1.038451
25,461,4.8C(80%)-4.8C,266.0,0.01741961,29.493594868852473,28.442327,30.105017,15.246205000000192,1.038451,1.0382055
25,461,4.8C(80%)-4.8C,267.0,0.017350301,29.39156634650736,28.442373,30.381046,10.23480166666656,1.0382055,1.0377679
25,461,4.8C(80%)-4.8C,268.0,0.017432777,29.3025072515837,28.877201,29.831125,15.26465666666627,1.0377679,1.0377525
25,461,4.8C(80%)-4.8C,269.0,0.017384877,29.438380393992922,28.5354,30.218618,15.252708333332945,1.0377525,1.0375366
25,461,4.8C(80%)-4.8C,270.0,0.017310753,29.458873320942907,28.007105,30.581917,10.236498333333293,1.0375366,1.0372006
25,461,4.8C(80%)-4.8C,271.0,0.017415842,29.475342354014632,28.933632,30.0249,15.265026666667351,1.0372006,1.0370651
25,461,4.8C(80%)-4.8C,272.0,0.017379643,29.573242976639754,28.730345,30.311104,15.260720000000825,1.0370651,1.0365208
25,461,4.8C(80%)-4.8C,273.0,0.017325608,29.440724854054057,28.61327,30.624178,10.246043333332636,1.0365208,1.0363882
25,461,4.8C(80%)-4.8C,274.0,0.017368995,29.542702369565134,28.992447,30.035109,15.276593333333343,1.0363882,1.0362165
25,461,4.8C(80%)-4.8C,275.0,0.01741478,29.57506513908453,28.794453,30.144398,15.276593333333343,1.0362165,1.0357828
25,461,4.8C(80%)-4.8C,276.0,0.017467897,29.497384498654743,28.269299,30.749056,15.25625333333334,1.0357828,1.0357649
25,461,4.8C(80%)-4.8C,277.0,0.017487615,29.5766112376325,28.600996,30.469103,10.276428333333326,1.0357649,1.0356846
25,461,4.8C(80%)-4.8C,278.0,0.017410971,29.80846977868111,27.968679,31.005678,15.260990000000008,1.0356846,1.0350181
25,461,4.8C(80%)-4.8C,279.0,0.017464897,29.263014600884922,28.096394,30.195467,15.30648333333332,1.0350181,1.0349108
25,461,4.8C(80%)-4.8C,280.0,0.017409001,29.592913390527197,29.085218,30.147449,10.289238333333317,1.0349108,1.0346725
25,461,4.8C(80%)-4.8C,281.0,0.017416323,29.39086149590538,28.300957,30.326269,15.291811666666701,1.0346725,1.0342643
25,461,4.8C(80%)-4.8C,282.0,0.017562384,29.251374660262112,28.495123,29.738281,10.30358833333333,1.0342643,1.0342226
25,461,4.8C(80%)-4.8C,283.0,0.01747857,29.525033075488416,28.40276,30.349966,15.293358333333284,1.0342226,1.0339836
25,461,4.8C(80%)-4.8C,284.0,0.017395163,29.514478122212306,27.872311,30.702534,15.278849999999936,1.0339836,1.0335872
25,461,4.8C(80%)-4.8C,285.0,0.017488956,29.459429607913734,28.669653,30.22716,15.309010000000004,1.0335872,1.0333029
25,461,4.8C(80%)-4.8C,286.0,0.017442154,29.741250103907596,28.716763,30.730366,15.298508333333423,1.0333029,1.0328394
25,461,4.8C(80%)-4.8C,287.0,0.017338866,29.39533478616361,28.117929,30.952995,15.298098333333352,1.0328394,1.0325545
25,461,4.8C(80%)-4.8C,288.0,0.017557275,29.406892811504374,28.740498,29.781284,10.325548333333305,1.0325545,1.0322788
25,461,4.8C(80%)-4.8C,289.0,0.017521966,29.41904068667255,28.624882,30.089558,10.33421833333341,1.0322788,1.0317974
25,461,4.8C(80%)-4.8C,290.0,0.01755202,29.27676372613738,28.338629,30.010918,10.337591666666777,1.0317974,1.0317881
25,461,4.8C(80%)-4.8C,291.0,0.017502427,29.48830768246873,29.063543,29.853266,15.336949999999948,1.0317881,1.0315448
25,461,4.8C(80%)-4.8C,292.0,0.017543854,29.4844256292335,28.700567,30.13456,10.335979999999957,1.0315448,1.0310975
25,461,4.8C(80%)-4.8C,293.0,0.017669013,29.312156784210572,28.541237,30.684679,15.332663333333281,1.0310975,1.0309387
25,461,4.8C(80%)-4.8C,294.0,0.017484557,29.536662584438506,29.021654,29.943747,15.345786666666633,1.0309387,1.0307444
25,461,4.8C(80%)-4.8C,295.0,0.017548447,29.54160141059026,28.535969,30.165859,10.344249999999981,1.0307444,1.0301616
25,461,4.8C(80%)-4.8C,296.0,0.017590329,29.375491955476495,28.637304,30.02273,15.353453333333407,1.0301616,1.0300167
25,461,4.8C(80%)-4.8C,297.0,0.017590368,29.516962153105904,28.438843,30.409054,10.358738333333168,1.0300167,1.0298805
25,461,4.8C(80%)-4.8C,298.0,0.017643865,29.558642311130633,28.193777,30.705505,10.34371000000004,1.0298805,1.0293771
25,461,4.8C(80%)-4.8C,299.0,0.017648002,29.395044056537003,28.691002,30.018187,15.382758333333186,1.0293771,1.0291394
25,461,4.8C(80%)-4.8C,300.0,0.017587302,29.504210537117938,28.599205,30.256924,15.378410000000198,1.0291394,1.0289444
25,461,4.8C(80%)-4.8C,301.0,0.017658591,29.399355433187786,28.011749,30.351864,15.36450500000016,1.0289444,1.0285385
25,461,4.8C(80%)-4.8C,302.0,0.017611332,29.451852256499212,28.909395,29.898048,15.39018833333345,1.0285385,1.0281504
25,461,4.8C(80%)-4.8C,303.0,0.017623724,29.60930195159901,28.76885,30.244827,15.38387500000002,1.0281504,1.0276097
25,461,4.8C(80%)-4.8C,304.0,0.017698923,29.541995877333303,28.158772,30.635946,15.368631666666866,1.0276097,1.0273278
25,461,4.8C(80%)-4.8C,305.0,0.017588789,29.311310797588263,28.313192,30.60672,10.423231666666592,1.0273278,1.0270082
25,461,4.8C(80%)-4.8C,306.0,0.017516756,29.383254737774077,28.202124,30.793447,10.423773333333278,1.0270082,1.0265418
25,461,4.8C(80%)-4.8C,307.0,0.017755667,29.166326772294347,28.451103,30.108845,10.42501666666673,1.0265418,1.0264102
25,461,4.8C(80%)-4.8C,308.0,0.017566485,29.472178732310347,28.861567,30.198858,15.41076499999981,1.0264102,1.0260556
25,461,4.8C(80%)-4.8C,309.0,0.017580435,29.532884871080167,28.546118,31.239063,15.420881666666537,1.0260556,1.0255543
25,461,4.8C(80%)-4.8C,310.0,0.017668236,29.26859585482486,28.526814,30.517935,10.445321666666617,1.0255543,1.0254041
25,461,4.8C(80%)-4.8C,311.0,0.017597869,29.627015004355393,28.863543,30.83918,10.416405000000184,1.0254041,1.0249211
25,461,4.8C(80%)-4.8C,312.0,0.017516984,29.387067725106316,28.45203,30.451008,15.43000666666679,1.0249211,1.0245279
25,461,4.8C(80%)-4.8C,313.0,0.017701445,29.33777090145674,28.778505,30.540155,10.454473333333347,1.0245279,1.024176
25,461,4.8C(80%)-4.8C,314.0,0.017570451,29.503539417322887,28.439692,30.952467,15.45674999999998,1.024176,1.0238256
25,461,4.8C(80%)-4.8C,315.0,0.017596517,29.228539778333435,28.236752,30.456316,10.468818333333669,1.0238256,1.0235436
25,461,4.8C(80%)-4.8C,316.0,0.017676666,29.35846971972314,28.700693,30.442142,10.462828333333407,1.0235436,1.0231745
25,461,4.8C(80%)-4.8C,317.0,0.017566731,29.532984388746836,28.465973,30.983677,10.460439999999654,1.0231745,1.0227621
25,461,4.8C(80%)-4.8C,318.0,0.017561322,29.198509392979467,28.070076,30.508797,15.488061666666665,1.0227621,1.0224829
25,461,4.8C(80%)-4.8C,319.0,0.017652635,29.499221770421308,28.784887,30.727556,10.473466666666598,1.0224829,1.0221523
25,461,4.8C(80%)-4.8C,320.0,0.017563296,29.637199047979735,28.616043,30.934633,15.467971666666562,1.0221523,1.0215126
25,461,4.8C(80%)-4.8C,321.0,0.017685974,29.379842496143993,28.199015,30.624912,15.489213333333707,1.0215126,1.0214698
25,461,4.8C(80%)-4.8C,322.0,0.017717516,29.67653997654217,28.469282,31.035614,15.46243666666657,1.0214698,1.0210385
25,461,4.8C(80%)-4.8C,323.0,0.017597063,29.796444508112657,28.171999,31.341797,10.45867166666673,1.0210385,1.0203053
25,461,4.8C(80%)-4.8C,324.0,0.017774042,29.17947006575577,28.004829,30.364307,10.526288333333408,1.0203053,1.020135
25,461,4.8C(80%)-4.8C,325.0,0.017718865,29.61760131137728,28.835791,30.78619,10.486794999999983,1.020135,1.0196655
25,461,4.8C(80%)-4.8C,326.0,0.017675085,29.404034872499967,28.431738,30.092493,10.507713333332989,1.0196655,1.0191817
25,461,4.8C(80%)-4.8C,327.0,0.017838376,29.40870753214889,28.477367,30.278446,10.52781833333332,1.0191817,1.018965
25,461,4.8C(80%)-4.8C,328.0,0.017808413,29.65539155717962,28.534939,30.671726,10.503099999999783,1.018965,1.0185782
25,461,4.8C(80%)-4.8C,329.0,0.017772444,29.51720466723548,27.761694,30.571075,10.489068333333126,1.0185782,1.0180954
25,461,4.8C(80%)-4.8C,330.0,0.017813858,29.389627286192493,28.567657,30.176228,15.540226666666664,1.0180954,1.0177975
25,461,4.8C(80%)-4.8C,331.0,0.017799592,29.65687923651454,28.610939,30.933254,15.523890000000149,1.0177975,1.017091
25,461,4.8C(80%)-4.8C,332.0,0.017694492,29.45535133751037,27.856966,30.79764,10.511436666666608,1.017091,1.016736
25,461,4.8C(80%)-4.8C,333.0,0.017855192,29.49513224100419,28.566513,30.409174,10.558644999999766,1.016736,1.0163846
25,461,4.8C(80%)-4.8C,334.0,0.017950071,29.57872330897005,28.149622,30.938601,15.562971666666757,1.0163846,1.0156009
25,461,4.8C(80%)-4.8C,335.0,0.017972814,29.416419620148652,28.528099,30.361012,10.548491666666814,1.0156009,1.0153131
25,461,4.8C(80%)-4.8C,336.0,0.017894361,29.38295199507382,28.691206,29.875513,10.582246666666954,1.0153131,1.0148958
25,461,4.8C(80%)-4.8C,337.0,0.017888112,29.408011455445653,28.57958,30.028536,15.592309999999998,1.0148958,1.0142508
25,461,4.8C(80%)-4.8C,338.0,0.017975494,29.129582500420522,28.437922,29.896284,15.624493333333037,1.0142508,1.0140225
25,461,4.8C(80%)-4.8C,339.0,0.017924067,29.465944218257295,28.978989,29.923443,15.593103333333177,1.0140225,1.0127884
25,461,4.8C(80%)-4.8C,340.0,0.017917829,29.283339174657556,28.350222,30.063192,15.60638333333336,1.0127884,1.0129763
25,461,4.8C(80%)-4.8C,341.0,0.01797273,29.207431251039043,28.595228,30.033529,15.63045499999959,1.0129763,1.0127337
25,461,4.8C(80%)-4.8C,342.0,0.017856054,29.45222956605352,28.835653,30.050045,10.626381666666324,1.0127337,1.0121702
