Repository: slreally/LSTM_Battery_RUL_Prediction_

# LSTM_Battery_RUL_Prediction_

## Data


07.01:

#### read_data.py
先用实验电池生命周期数据训练出一个基本模型，之后基于基本模型针对具体电池进行训练和测试？

File: data/2017_06_30_cell26_data.csv (part 1 of 2)
cell,cycle_life,charge_policy,cycle,IR,Tavg,Tmin,Tmax,chargetime,QD,lable
26,471,4.8C(80%)-4.8C,1.0,0.018069029,31.760305969670647,29.944283,34.616398,10.103436666666676,1.0733846,1.0766411
26,471,4.8C(80%)-4.8C,2.0,0.018048871,31.267948987298936,29.119488,34.516018,10.008189999999983,1.0766411,1.0789365
26,471,4.8C(80%)-4.8C,3.0,0.017986499,31.598188005046186,29.879921,35.007832,10.008031666666648,1.0789365,1.0798079
26,471,4.8C(80%)-4.8C,4.0,0.017792651,31.813690521446617,29.877695,34.721779,10.007956666666724,1.0798079,1.079951
26,471,4.8C(80%)-4.8C,5.0,0.01806586,31.391757503765703,29.294613,34.653164,10.008896666666745,1.079951,1.0807364
26,471,4.8C(80%)-4.8C,6.0,0.017824605,31.738377125758873,29.941113,35.066723,10.008086666666593,1.0807364,1.0809997
26,471,4.8C(80%)-4.8C,7.0,0.017682772,31.82749372043924,30.05081,34.931091,10.093354999999914,1.0809997,1.0806683
26,471,4.8C(80%)-4.8C,8.0,0.017886369,31.314411311934226,29.451488,34.720295,10.092488333333312,1.0806683,1.0813094
26,471,4.8C(80%)-4.8C,9.0,0.017710134,31.627586972268915,29.959082,35.001007,10.092451666666845,1.0813094,1.0814238
26,471,4.8C(80%)-4.8C,10.0,0.017639875,31.583306684569482,29.680922,34.555855,10.008118333333307,1.0814238,1.0813167
26,471,4.8C(80%)-4.8C,11.0,0.017830692,31.28891876083333,29.420267,34.993492,10.092439999999867,1.0813167,1.0817634
26,471,4.8C(80%)-4.8C,12.0,0.017637162,31.60916898220353,29.865715,34.997784,10.092268333333292,1.0817634,1.0819823
26,471,4.8C(80%)-4.8C,13.0,0.017562408,31.48522995046183,29.64683,34.638855,10.008209999999963,1.0819823,1.0818508
26,471,4.8C(80%)-4.8C,14.0,0.017749777,31.370218242759783,29.570313,34.983032,10.00859166666681,1.0818508,1.0821421
26,471,4.8C(80%)-4.8C,15.0,0.017621122,31.67443122817632,29.842529,35.374645,10.008410000000003,1.0821421,1.082031
26,471,4.8C(80%)-4.8C,16.0,0.017508872,31.541870416247836,29.722013,34.8353,10.007933333333252,1.082031,1.0821619
26,471,4.8C(80%)-4.8C,17.0,0.017694505,31.532915008481773,29.626436,35.1852,10.009100000000036,1.0821619,1.0823764
26,471,4.8C(80%)-4.8C,18.0,0.01755137,31.897303109452636,30.202656,35.477097,10.092493333333307,1.0823764,1.0817807
26,471,4.8C(80%)-4.8C,19.0,0.017422348,31.450284061068697,29.230087,34.717922,10.092543333333257,1.0817807,1.0823168
26,471,4.8C(80%)-4.8C,20.0,0.017647145,31.68709428798003,29.993521,35.310307,10.008140000000033,1.0823168,1.0823691
26,471,4.8C(80%)-4.8C,21.0,0.017515825,31.89102809262291,30.039289,34.96629,10.008034999999897,1.0823691,1.081831
26,471,4.8C(80%)-4.8C,22.0,0.017609244,31.484688148239155,29.225805,34.757755,10.092574999999973,1.081831,1.0821751
26,471,4.8C(80%)-4.8C,23.0,0.017637657,31.548839176178664,29.814085,35.102238,10.008136666666541,1.0821751,1.0823057
26,471,4.8C(80%)-4.8C,24.0,0.017573437,31.78311657226389,29.890739,34.963909,10.007953333333232,1.0823057,1.0818207
26,471,4.8C(80%)-4.8C,25.0,0.017801803,31.3276487689075,29.127689,34.716282,10.092561666666976,1.0818207,1.0823706
26,471,4.8C(80%)-4.8C,26.0,0.017585918,31.649886439458033,29.807232,34.97736,10.008064999999867,1.0823706,1.0825263
26,471,4.8C(80%)-4.8C,27.0,0.017585881,31.81652043933046,29.808861,35.179066,10.093103333333177,1.0825263,1.0819838
26,471,4.8C(80%)-4.8C,28.0,0.017763529,31.32713680067002,29.47127,35.045815,10.008155000000261,1.0819838,1.082377
26,471,4.8C(80%)-4.8C,29.0,0.017548967,31.778985011073196,30.047951,35.254013,10.092676666667103,1.082377,1.0822917
26,471,4.8C(80%)-4.8C,30.0,0.017532362,31.733102044558695,29.764418,34.563694,10.007964999999967,1.0822917,1.0820007
26,471,4.8C(80%)-4.8C,31.0,0.017730704,31.415370538717802,29.694145,35.122845,10.008020000000155,1.0820007,1.082469
26,471,4.8C(80%)-4.8C,32.0,0.0175782,31.79493398312234,29.941544,35.548878,10.008074999999856,1.082469,1.0824492
26,471,4.8C(80%)-4.8C,33.0,0.017458852,31.60541662551785,29.730957,34.719364,10.092603333333196,1.0824492,1.0824075
26,471,4.8C(80%)-4.8C,34.0,0.017667104,31.531766027918774,29.666912,35.465893,10.007998333333429,1.0824075,1.0825063
26,471,4.8C(80%)-4.8C,35.0,0.01747564,31.849648845188348,29.853224,35.739136,10.008473333333193,1.0825063,1.0822048
26,471,4.8C(80%)-4.8C,36.0,0.017390266,31.484162826699784,29.755766,34.799915,10.092491666666563,1.0822048,1.0824207
26,471,4.8C(80%)-4.8C,37.0,0.017601134,31.589564015780752,29.666225,35.443344,10.092513333333288,1.0824207,1.0823848
26,471,4.8C(80%)-4.8C,38.0,0.017437473,31.892058858221507,30.090744,35.391243,10.008253333333414,1.0823848,1.0819417
26,471,4.8C(80%)-4.8C,39.0,0.01745908,31.572586103709877,29.17724,34.698929,10.008395000000018,1.0819417,1.0821595
26,471,4.8C(80%)-4.8C,40.0,0.017590875,31.669558621262453,29.847109,35.141983,10.092381666666673,1.0821595,1.0823579
26,471,4.8C(80%)-4.8C,41.0,0.017568218,31.927943084104236,29.729267,35.380199,10.0083083333336,1.0823579,1.0815949
26,471,4.8C(80%)-4.8C,42.0,0.017583825,31.405474013366703,29.159908,34.97398,10.092541666666996,1.0815949,1.0820994
26,471,4.8C(80%)-4.8C,43.0,0.017567554,31.749083263289023,29.806692,35.497894,10.008401666666517,1.0820994,1.0820423
26,471,4.8C(80%)-4.8C,44.0,0.017459312,31.89939493115034,30.184734,35.497147,10.092365000000184,1.0820423,1.0814414
26,471,4.8C(80%)-4.8C,45.0,0.017743452,31.348472940134922,29.46489,35.201305,10.008191666666729,1.0814414,1.0818782
26,471,4.8C(80%)-4.8C,46.0,0.017495962,31.789460050748733,30.095135,35.304089,10.008299999999872,1.0818782,1.0817398
26,471,4.8C(80%)-4.8C,47.0,0.017451135,31.875868917646976,29.794491,34.968105,10.008316666666845,1.0817398,1.0812042
26,471,4.8C(80%)-4.8C,48.0,0.017696297,31.398928796280686,29.427666,35.363396,10.00810333333308,1.0812042,1.0816213
26,471,4.8C(80%)-4.8C,49.0,0.017496422,31.68748198000009,29.80423,35.393299,10.008086666666593,1.0816213,1.0816609
26,471,4.8C(80%)-4.8C,50.0,0.017439742,31.5791527969543,29.566307,34.741253,10.092578333333465,1.0816609,1.0814126
26,471,4.8C(80%)-4.8C,51.0,0.017690375,31.35273942365776,29.334602,35.159142,10.008041666666395,1.0814126,1.0817493
26,471,4.8C(80%)-4.8C,52.0,0.01752525,31.767170049194178,29.736874,35.674034,10.008066666666613,1.0817493,1.0816536
26,471,4.8C(80%)-4.8C,53.0,0.017387599,31.64598435465108,29.875648,34.894661,10.008199999999487,1.0816536,1.0812764
26,471,4.8C(80%)-4.8C,54.0,0.017654009,31.567432451400368,29.775885,35.42926,10.007956666667209,1.0812764,1.081344
26,471,4.8C(80%)-4.8C,55.0,0.017486524,31.82935793625828,29.964754,35.465302,10.008249999999922,1.081344,1.0812129
26,471,4.8C(80%)-4.8C,56.0,0.017484382,31.503522091666678,29.187778,35.086666,10.007983333333202,1.0812129,1.0811806
26,471,4.8C(80%)-4.8C,57.0,0.017601956,31.60905078438033,29.695461,35.672337,10.092531666666037,1.0811806,1.0812596
26,471,4.8C(80%)-4.8C,58.0,0.017423013,31.91565056925669,29.976122,35.648827,10.008675000000705,1.0812596,1.0807669
26,471,4.8C(80%)-4.8C,59.0,0.017488264,31.525565774410754,29.183355,35.039742,10.092620000000656,1.0807669,1.08109
26,471,4.8C(80%)-4.8C,60.0,0.017556073,31.63492474728041,29.666159,35.481041,10.008146666666532,1.08109,1.0810708
26,471,4.8C(80%)-4.8C,61.0,0.017441722,31.74466706153848,29.895754,35.573879,10.092783333333015,1.0810708,1.0804445
26,471,4.8C(80%)-4.8C,62.0,0.017563051,31.29660190358367,29.180439,35.189285,10.09275000000004,1.0804445,1.0808207
26,471,4.8C(80%)-4.8C,63.0,0.017569127,31.581218269515105,29.659441,35.66806,10.008311666666607,1.0808207,1.0808644
26,471,4.8C(80%)-4.8C,64.0,0.017428573,31.802326105802017,29.972874,35.714134,10.092933333333349,1.0808644,1.080199
26,471,4.8C(80%)-4.8C,65.0,0.017734336,31.334111991511012,29.258816,35.336712,10.092418333333141,1.080199,1.0806749
26,471,4.8C(80%)-4.8C,66.0,0.017499201,31.838213471807528,29.913162,35.619938,10.092744999999802,1.0806749,1.0807055
26,471,4.8C(80%)-4.8C,67.0,0.017698161,31.902542483952722,29.890917,35.673443,10.092586666666708,1.0807055,1.0801034
26,471,4.8C(80%)-4.8C,68.0,0.017698161,31.42941184861221,29.490282,35.573608,10.008125,1.0801034,1.0804672
26,471,4.8C(80%)-4.8C,69.0,0.017467996,31.88186902686824,30.097933,35.773838,10.008019999999988,1.0804672,1.080282
26,471,4.8C(80%)-4.8C,70.0,0.01738802,31.72091572765962,29.852423,34.87743,10.092765000000023,1.080282,1.0798868
26,471,4.8C(80%)-4.8C,71.0,0.017666196,31.495459098984796,29.690887,35.636726,10.008181666666678,1.0798868,1.0801293
26,471,4.8C(80%)-4.8C,72.0,0.017471522,31.94021302416671,30.078606,35.674942,10.007908333333338,1.0801293,1.0800828
26,471,4.8C(80%)-4.8C,73.0,0.01743339,31.577400536564618,29.883894,34.937096,10.09277000000002,1.0800828,1.079933
26,471,4.8C(80%)-4.8C,74.0,0.017630415,31.45730016782606,29.661144,35.510918,10.092621666666673,1.079933,1.0801029
26,471,4.8C(80%)-4.8C,75.0,0.017497435,31.793614763268764,29.803488,35.833508,10.008121666666618,1.0801029,1.0798789
26,471,4.8C(80%)-4.8C,76.0,0.017388683,31.53503094688031,29.097336,35.39576,10.092628333333353,1.0798789,1.0797811
26,471,4.8C(80%)-4.8C,77.0,0.017596081,31.631256182274296,29.716566,35.840736,10.092606666666688,1.0797811,1.0798219
26,471,4.8C(80%)-4.8C,78.0,0.017461365,31.966297172413917,30.120266,36.174099,10.0082683333334,1.0798219,1.0791527
26,471,4.8C(80%)-4.8C,79.0,0.017301282,31.550651969192405,29.409861,35.354481,10.008015000000038,1.0791527,1.0794684
26,471,4.8C(80%)-4.8C,80.0,0.017483139,31.800733862510658,29.995998,35.807892,10.008024999999908,1.0794684,1.0793121
26,471,4.8C(80%)-4.8C,81.0,0.017426929,31.911708702451463,29.925383,35.491051,10.008126666666673,1.0793121,1.0787283
26,471,4.8C(80%)-4.8C,82.0,0.017658334,31.512073890192898,29.278702,35.49411,10.092464999999963,1.0787283,1.0789819
26,471,4.8C(80%)-4.8C,83.0,0.017510893,31.713678246519283,29.814465,35.711258,10.092734999999932,1.0789819,1.0790625
26,471,4.8C(80%)-4.8C,84.0,0.017469805,31.7801537837838,29.898697,35.492512,10.008195000000098,1.0790625,1.0785241
26,471,4.8C(80%)-4.8C,85.0,0.017698389,31.41734289045646,29.291088,35.383926,10.008756666666644,1.0785241,1.0790191
26,471,4.8C(80%)-4.8C,86.0,0.017533334,31.82981720514949,29.754175,35.911682,10.092288333333272,1.0790191,1.0791998
26,471,4.8C(80%)-4.8C,87.0,0.017390423,32.09855698212768,30.131227,36.585075,10.008224999999948,1.0791998,1.0784252
26,471,4.8C(80%)-4.8C,88.0,0.017576484,31.5888964380166,29.675482,35.938995,10.009619999999995,1.0784252,1.0786941
26,471,4.8C(80%)-4.8C,89.0,0.017398868,31.959890134439924,30.061144,36.053345,10.008256666666663,1.0786941,1.0785097
26,471,4.8C(80%)-4.8C,90.0,0.017346367,31.941914072079584,29.57276,35.240971,10.093173333333349,1.0785097,1.0781071
26,471,4.8C(80%)-4.8C,91.0,0.017636459,31.627610723509868,29.554937,35.6563,10.009971666666631,1.0781071,1.0782902
26,471,4.8C(80%)-4.8C,92.0,0.017499005,31.94114661317562,29.629618,35.705307,10.092555000000235,1.0782902,1.0785232
26,471,4.8C(80%)-4.8C,93.0,0.017513048,31.72424022448978,29.3701,35.42646,10.008085000000088,1.0785232,1.0780711
26,471,4.8C(80%)-4.8C,94.0,0.017616503,31.638012554018925,29.714029,35.896896,10.095178333333267,1.0780711,1.0780545
26,471,4.8C(80%)-4.8C,95.0,0.017453469,31.94364433026755,29.942324,36.088104,10.008090000000085,1.0780545,1.0776212
26,471,4.8C(80%)-4.8C,96.0,0.017400553,31.642336206955022,29.157047,35.579739,10.00822833333344,1.0776212,1.0777504
26,471,4.8C(80%)-4.8C,97.0,0.017510412,31.791263031382588,29.660246,36.165382,10.00907833333331,1.0777504,1.077715
26,471,4.8C(80%)-4.8C,98.0,0.017370433,31.963136471332295,30.069107,36.198959,10.092406666666648,1.077715,1.0771812
26,471,4.8C(80%)-4.8C,99.0,0.017345617,31.617405793515346,29.165575,35.547333,10.094968333333478,1.0771812,1.0773104
26,471,4.8C(80%)-4.8C,100.0,0.017471852,31.809975746205815,29.703382,35.7225,10.01255999999994,1.0773104,1.077315
26,471,4.8C(80%)-4.8C,101.0,0.017503755,32.006968602319844,29.465113,35.817921,10.095613333333313,1.077315,1.0766592
26,471,4.8C(80%)-4.8C,102.0,0.017559266,31.652945934891513,29.245872,35.784149,10.092521666666531,1.0766592,1.0769571
26,471,4.8C(80%)-4.8C,103.0,0.017481359,31.88750088982333,29.821402,36.151817,10.011513333333278,1.0769571,1.0769467
26,471,4.8C(80%)-4.8C,104.0,0.017408421,31.993985803511755,30.086454,35.988258,10.01088666666692,1.0769467,1.0762324
26,471,4.8C(80%)-4.8C,105.0,0.017658226,31.488415134793627,29.335615,35.795383,10.101518333333662,1.0762324,1.0764755
26,471,4.8C(80%)-4.8C,106.0,0.017455371,31.86386260608621,29.79841,35.796272,10.097573333333518,1.0764755,1.0765777
26,471,4.8C(80%)-4.8C,107.0,0.017485339,31.949326279866316,29.602142,35.98465,10.01252999999997,1.0765777,1.0759585
26,471,4.8C(80%)-4.8C,108.0,0.017610351,31.40803508089507,29.504164,35.754078,10.102208333333449,1.0759585,1.0761296
26,471,4.8C(80%)-4.8C,109.0,0.017458752,31.74197181833624,29.635876,35.750336,10.099828333333425,1.0761296,1.0761501
26,471,4.8C(80%)-4.8C,110.0,0.017502595,31.807827159863972,29.490324,35.420994,10.015926666666928,1.0761501,1.0758777
26,471,4.8C(80%)-4.8C,111.0,0.017641829,31.644753882747036,29.551954,35.902756,10.019068333333417,1.0758777,1.0761982
26,471,4.8C(80%)-4.8C,112.0,0.017458303,32.1054831235195,29.810938,36.472599,10.097759999999834,1.0761982,1.0761104
26,471,4.8C(80%)-4.8C,113.0,0.017292826,31.942978246587014,30.085352,35.889652,10.011386666666658,1.0761104,1.0756696
26,471,4.8C(80%)-4.8C,114.0,0.017528607,31.810337908864938,29.913361,36.137722,10.019843333333363,1.0756696,1.0756534
26,471,4.8C(80%)-4.8C,115.0,0.017393814,32.01915527838523,29.695414,35.714611,10.017220000000089,1.0756534,1.0757926
26,471,4.8C(80%)-4.8C,116.0,0.017531063,31.848695407595013,29.134333,35.673607,10.098036666666546,1.0757926,1.0753419
26,471,4.8C(80%)-4.8C,117.0,0.017577616,31.73602671993268,29.501495,36.042416,10.103795000000295,1.0753419,1.0753479
26,471,4.8C(80%)-4.8C,118.0,0.017459672,31.983606146887837,29.714516,36.417141,10.016311666666782,1.0753479,1.0745568
26,471,4.8C(80%)-4.8C,119.0,0.017354511,31.64713165903315,29.166229,35.762581,10.09904333333349,1.0745568,1.0748792
26,471,4.8C(80%)-4.8C,120.0,0.017482314,31.903293857378387,29.728909,35.984951,10.019180000000052,1.0748792,1.0748714
26,471,4.8C(80%)-4.8C,121.0,0.017452374,31.969309777303824,29.547554,35.995319,10.101690000000236,1.0748714,1.0742227
26,471,4.8C(80%)-4.8C,122.0,0.017525366,31.59524783347489,29.106937,35.822399,10.015676666666696,1.0742227,1.074585
26,471,4.8C(80%)-4.8C,123.0,0.017466567,31.909292780341882,29.739611,36.123299,10.020146666666552,1.074585,1.0745187
26,471,4.8C(80%)-4.8C,124.0,0.017461462,31.973416241379322,29.614925,36.120846,10.019104999999884,1.0745187,1.0738324
26,471,4.8C(80%)-4.8C,125.0,0.017695546,31.576419582214807,29.160543,35.988655,10.024248333333526,1.0738324,1.0741521
26,471,4.8C(80%)-4.8C,126.0,0.017515562,32.05863652457623,29.544271,36.451927,10.02127500000012,1.0741521,1.0742418
26,471,4.8C(80%)-4.8C,127.0,0.017397998,32.15287414381271,29.554119,36.892384,10.016421666666671,1.0742418,1.0734758
26,471,4.8C(80%)-4.8C,128.0,0.017574577,31.659078085406264,29.485474,36.334869,10.109829999999784,1.0734758,1.0736647
26,471,4.8C(80%)-4.8C,129.0,0.017439712,31.93111669612793,29.829453,36.346802,10.022080000000036,1.0736647,1.0735036
26,471,4.8C(80%)-4.8C,130.0,0.017420143,31.84391445988418,29.916422,35.565781,10.022405000000436,1.0735036,1.073194
26,471,4.8C(80%)-4.8C,131.0,0.017629579,31.727276174457376,29.498314,35.967728,10.11166666666686,1.073194,1.0734762
26,471,4.8C(80%)-4.8C,132.0,0.017518414,31.993748910310227,29.320591,36.046368,10.022940000000139,1.0734762,1.0734298
26,471,4.8C(80%)-4.8C,133.0,0.017496351,31.778469685200967,29.4331,35.681496,10.021444999999948,1.0734298,1.0729213
26,471,4.8C(80%)-4.8C,134.0,0.017565321,31.759611961730435,29.629641,36.047592,10.113138333333579,1.0729213,1.0731066
26,471,4.8C(80%)-4.8C,135.0,0.017518548,32.12837066307042,29.500469,36.68079,10.024288333333486,1.0731066,1.0728706
26,471,4.8C(80%)-4.8C,136.0,0.017329367,31.841876073479742,29.529682,35.909195,10.1039916666666,1.0728706,1.0726271
26,471,4.8C(80%)-4.8C,137.0,0.017565528,31.795481777118724,29.477757,36.381634,10.027956666666432,1.0726271,1.0726668
26,471,4.8C(80%)-4.8C,138.0,0.017407406,32.061793106276134,29.997526,36.66296,10.109733333333375,1.0726668,1.0719538
26,471,4.8C(80%)-4.8C,139.0,0.017339271,31.655077493150696,29.189608,35.84285,10.111759999999776,1.0719538,1.0722525
26,471,4.8C(80%)-4.8C,140.0,0.017507432,31.8862530049876,29.861338,36.309677,10.029953333333347,1.0722525,1.0720978
26,471,4.8C(80%)-4.8C,141.0,0.017420106,32.11906502514669,29.879539,36.252594,10.112116666666891,1.0720978,1.0713916
26,471,4.8C(80%)-4.8C,142.0,0.017532051,31.595403732283536,29.026285,36.038033,10.110936666666142,1.0713916,1.0716014
26,471,4.8C(80%)-4.8C,143.0,0.017519899,31.801880892674607,29.525728,36.377823,10.115265000000363,1.0716014,1.071677
26,471,4.8C(80%)-4.8C,144.0,0.017383477,32.175715690556494,29.999407,36.611382,10.027648333333007,1.071677,1.0709146
26,471,4.8C(80%)-4.8C,145.0,0.017646868,31.639888927852365,29.103596,36.079071,10.11786500000065,1.0709146,1.0713518
26,471,4.8C(80%)-4.8C,146.0,0.017450929,32.02591803474577,29.711948,36.65929,10.028716666666636,1.0713518,1.0713592
26,471,4.8C(80%)-4.8C,147.0,0.017357208,32.25123663202005,30.064936,37.041004,10.026780000000144,1.0713592,1.0705295
26,471,4.8C(80%)-4.8C,148.0,0.017559214,31.660759616949143,29.319099,36.327999,10.036888333333385,1.0705295,1.0709269
26,471,4.8C(80%)-4.8C,149.0,0.017402088,32.14937435537195,29.892607,36.850208,10.029686666667113,1.0709269,1.0705861
26,471,4.8C(80%)-4.8C,150.0,0.017330009,32.115149575213664,30.121632,36.090076,10.030328333333212,1.0705861,1.0701778
26,471,4.8C(80%)-4.8C,151.0,0.017598154,31.83741830788808,29.638319,36.34549,10.037701666666544,1.0701778,1.0703568
26,471,4.8C(80%)-4.8C,152.0,0.017449388,32.12154272803351,29.609455,36.974274,10.114773333333627,1.0703568,1.0702335
26,471,4.8C(80%)-4.8C,153.0,0.017286552,31.9637969410235,30.120497,35.960052,10.112948333333286,1.0702335,1.0697703
26,471,4.8C(80%)-4.8C,154.0,0.017571505,31.81430932160804,29.621288,36.574749,10.124851666666412,1.0697703,1.0698792
26,471,4.8C(80%)-4.8C,155.0,0.017379019,32.1491806175231,30.107977,36.879936,10.118376666666396,1.0698792,1.069499
26,471,4.8C(80%)-4.8C,156.0,0.017280709,31.829615984442416,29.392281,36.13448,10.122276666666343,1.069499,1.0694056
26,471,4.8C(80%)-4.8C,157.0,0.017540978,31.790382101413098,29.698652,36.535934,10.041198333333401,1.0694056,1.0693711
26,471,4.8C(80%)-4.8C,158.0,0.017399421,32.16552365561234,30.10873,36.504986,10.03730833333296,1.0693711,1.0689099
26,471,4.8C(80%)-4.8C,159.0,0.017389473,31.84257758544562,29.216217,35.924091,10.126298333333883,1.0689099,1.0688928
26,471,4.8C(80%)-4.8C,160.0,0.017526276,31.960794099748526,29.768501,36.414631,10.128066666666806,1.0688928,1.0688077
26,471,4.8C(80%)-4.8C,161.0,0.017440941,32.14684074145113,30.056316,36.38052,10.040251666666396,1.0688077,1.0681043
26,471,4.8C(80%)-4.8C,162.0,0.017497297,31.727952660876724,29.169138,36.245049,10.040581666666549,1.0681043,1.0684431
26,471,4.8C(80%)-4.8C,163.0,0.01745075,31.9848947599324,29.868666,36.558224,10.126971666667183,1.0684431,1.0682534
26,471,4.8C(80%)-4.8C,164.0,0.017404223,32.155585034825876,30.058849,36.383186,10.127600000000287,1.0682534,1.0675385
26,471,4.8C(80%)-4.8C,165.0,0.017651059,31.739140426421443,29.342955,36.181042,10.136980000000525,1.0675385,1.0678837
26,471,4.8C(80%)-4.8C,166.0,0.017400114,32.14967854507506,30.095407,36.562878,10.127991666666155,1.0678837,1.0677714
26,471,4.8C(80%)-4.8C,167.0,0.017384637,32.31323989420657,29.805277,36.032146,10.04734500000001,1.0677714,1.0670081
26,471,4.8C(80%)-4.8C,168.0,0.017589385,31.765025057851258,29.532341,36.342838,10.05734666666637,1.0670081,1.0672554
26,471,4.8C(80%)-4.8C,169.0,0.017418679,32.08785928207233,29.915379,36.30711,10.132273333333433,1.0672554,1.0671819
26,471,4.8C(80%)-4.8C,170.0,0.017418679,32.051935313580245,29.667957,35.842773,10.133869999999998,1.0671819,1.0667048
26,471,4.8C(80%)-4.8C,171.0,0.01761952,31.707482857863802,29.49613,36.342293,10.143083333333333,1.0667048,1.0668436
26,471,4.8C(80%)-4.8C,172.0,0.017450627,32.104764126126135,29.654303,36.29361,10.047823333333326,1.0668436,1.0668797
26,471,4.8C(80%)-4.8C,173.0,0.017462954,31.97219189200674,29.47208,35.63998,10.045443333333333,1.0668797,1.0663012
26,471,4.8C(80%)-4.8C,174.0,0.017588753,31.998138557595915,29.718596,36.32848,10.145896666666674,1.0663012,1.0663857
26,471,4.8C(80%)-4.8C,175.0,0.017461345,32.23435892767039,29.706579,36.44273,10.050131666666676,1.0663857,1.0663898
26,471,4.8C(80%)-4.8C,176.0,0.017474031,32.04014938893556,29.353962,35.963913,10.129971666666643,1.0663898,1.0659
26,471,4.8C(80%)-4.8C,177.0,0.017556822,32.01465204239405,29.677113,36.636257,10.058893333333375,1.0659,1.0657545
26,471,4.8C(80%)-4.8C,178.0,0.01742639,32.21006852863077,29.990261,36.649643,10.138986666666643,1.0657545,1.0652286
26,471,4.8C(80%)-4.8C,179.0,0.017400529,31.84531748188717,29.05291,36.004826,10.056428333333436,1.0652286,1.0651754
26,471,4.8C(80%)-4.8C,180.0,0.017557008,31.919343306478417,29.641104,36.332806,10.06503499999999,1.0651754,1.0651895
26,471,4.8C(80%)-4.8C,181.0,0.017535482,31.985136729460553,29.347073,36.207985,10.059833333333275,1.0651895,1.0645024
26,471,4.8C(80%)-4.8C,182.0,0.017561022,31.79613108738674,29.019196,36.124363,10.139540000000004,1.0645024,1.0646905
26,471,4.8C(80%)-4.8C,183.0,0.017531013,32.01184759432383,29.59239,36.451607,10.149663333333349,1.0646905,1.0648319
26,471,4.8C(80%)-4.8C,184.0,0.017467273,32.268414336127414,29.771948,37.074009,10.141490000000097,1.0648319,1.0640593
26,471,4.8C(80%)-4.8C,185.0,0.017595766,31.774318583401822,29.133392,36.285767,10.150004999999995,1.0640593,1.0643075
26,471,4.8C(80%)-4.8C,186.0,0.017547261,32.12589516971703,29.490036,36.756012,10.066063333333416,1.0643075,1.0643411
26,471,4.8C(80%)-4.8C,187.0,0.017446604,32.29762070916672,29.81012,37.306591,10.057175000000036,1.0643411,1.0634629
26,471,4.8C(80%)-4.8C,188.0,0.017617017,31.970588440643766,29.438738,36.601513,15.083390000000025,1.0634629,1.0637543
26,471,4.8C(80%)-4.8C,189.0,0.017431229,32.32704811553787,29.90324,36.720142,10.068029999999998,1.0637543,1.0635505
26,471,4.8C(80%)-4.8C,190.0,0.017401155,32.26014616398391,30.055187,36.406506,15.068516666666499,1.0635505,1.063048
26,471,4.8C(80%)-4.8C,191.0,0.017632676,32.09978868150353,29.67581,36.734272,15.084908333333441,1.063048,1.0631481
26,471,4.8C(80%)-4.8C,192.0,0.017427841,32.49362288854805,29.994465,37.131256,15.068318333333446,1.0631481,1.0628591
26,471,4.8C(80%)-4.8C,193.0,0.017312517,32.18531222300704,30.183144,35.935429,10.066996666666576,1.0628591,1.0624921
26,471,4.8C(80%)-4.8C,194.0,0.017558964,32.05261492039797,29.681023,36.637043,15.08741333333334,1.0624921,1.0624473
26,471,4.8C(80%)-4.8C,195.0,0.017427862,32.30057722121214,29.987171,36.580532,15.07881500000003,1.0624473,1.0621053
26,471,4.8C(80%)-4.8C,196.0,0.017452788,31.903350548354908,29.055262,36.216156,15.081580000000152,1.0621053,1.0619507
26,471,4.8C(80%)-4.8C,197.0,0.01760016,32.09168714770457,29.60231,36.634163,15.091470000000118,1.0619507,1.0618196
26,471,4.8C(80%)-4.8C,198.0,0.017459273,32.50126129929218,29.945093,37.188854,10.07824166666663,1.0618196,1.0611607
26,471,4.8C(80%)-4.8C,199.0,0.017309655,31.935475832841654,29.160027,36.390755,15.080983333333279,1.0611607,1.0611447
26,471,4.8C(80%)-4.8C,200.0,0.017571133,32.224321838178255,29.761732,36.889172,15.093174999999853,1.0611447,1.0609862
26,471,4.8C(80%)-4.8C,201.0,0.017445391,32.350007991062604,30.074472,36.711468,15.089358333333317,1.0609862,1.0604057
26,471,4.8C(80%)-4.8C,202.0,0.017485669,32.08099964442233,29.47974,36.59425,15.095801666666619,1.0604057,1.0604749
26,471,4.8C(80%)-4.8C,203.0,0.017511155,32.26908583018867,29.982216,36.935352,15.096803333333325,1.0604749,1.0602843
26,471,4.8C(80%)-4.8C,204.0,0.017415054,32.34978477962783,29.906515,36.544815,15.099319999999958,1.0602843,1.0597448
26,471,4.8C(80%)-4.8C,205.0,0.017750647,31.93665366699702,29.242634,36.399525,10.109901666666701,1.0597448,1.059958
26,471,4.8C(80%)-4.8C,206.0,0.017554218,32.28405207871717,29.841717,36.630787,15.103129999999995,1.059958,1.0599228
26,471,4.8C(80%)-4.8C,207.0,0.017516019,32.40640599509323,29.867859,36.786552,15.099145000000135,1.0599228,1.0591367
26,471,4.8C(80%)-4.8C,208.0,0.017690958,32.04787830685203,29.587803,36.721066,15.121188333333217,1.0591367,1.0593166
26,471,4.8C(80%)-4.8C,209.0,0.017474968,32.357918006763306,30.060631,36.684067,10.101988333333187,1.0593166,1.0591567
26,471,4.8C(80%)-4.8C,210.0,0.017486524,32.25621520939329,29.762201,36.091877,15.106188333333314,1.0591567,1.0586692
26,471,4.8C(80%)-4.8C,211.0,0.017724283,32.10405501958858,29.418608,36.693939,10.117109999999714,1.0586692,1.0588109
26,471,4.8C(80%)-4.8C,212.0,0.017537562,32.480195323330165,29.680214,37.133205,10.100971666666737,1.0588109,1.058549
26,471,4.8C(80%)-4.8C,213.0,0.017392116,32.290098388397226,30.303125,36.287125,15.100953333333504,1.058549,1.0581152
26,471,4.8C(80%)-4.8C,214.0,0.017642792,32.16891276534657,29.831884,36.893444,10.124426666666599,1.0581152,1.0579729
26,471,4.8C(80%)-4.8C,215.0,0.017476939,32.41218852647064,29.980019,36.507782,10.114981666666669,1.0579729,1.0579391
26,471,4.8C(80%)-4.8C,216.0,0.017605165,32.17458739306933,29.105648,36.279991,15.118408333333598,1.0579391,1.0574496
26,471,4.8C(80%)-4.8C,217.0,0.017613651,32.14354670296084,29.619635,36.459656,10.125796666666671,1.0574496,1.0572752
26,471,4.8C(80%)-4.8C,218.0,0.017585576,32.24921467342997,29.569492,36.524315,15.122466666666636,1.0572752,1.0568544
26,471,4.8C(80%)-4.8C,219.0,0.017626891,32.09526327209533,28.999079,36.249554,10.11511500000003,1.0568544,1.0567037
26,471,4.8C(80%)-4.8C,220.0,0.017665032,32.184781721264315,29.727968,36.636253,15.137125000000136,1.0567037,1.0567321
26,471,4.8C(80%)-4.8C,221.0,0.017558083,32.39144996860136,29.725416,36.648918,15.127824999999818,1.0567321,1.0559982
26,471,4.8C(80%)-4.8C,222.0,0.017646166,32.264782333014274,29.387663,36.75695,15.115061666667073,1.0559982,1.0561347
26,471,4.8C(80%)-4.8C,223.0,0.017592981,32.39024626836437,30.013983,36.81736,15.13090499999962,1.0561347,1.0559831
26,471,4.8C(80%)-4.8C,224.0,0.017564647,32.48043722789786,29.809492,36.611889,15.131283333333462,1.0559831,1.0553426
26,471,4.8C(80%)-4.8C,225.0,0.017783904,32.22192750546176,29.287407,36.531288,10.132228333333236,1.0553426,1.0554047
26,471,4.8C(80%)-4.8C,226.0,0.017623983,32.293831012380906,29.686176,36.873196,15.134576666666543,1.0554047,1.0552003
26,471,4.8C(80%)-4.8C,227.0,0.017589722,32.40016890279118,29.774546,37.101208,15.132803333333383,1.0552003,1.0545036
26,471,4.8C(80%)-4.8C,228.0,0.017692218,31.975476858088943,29.527651,36.924908,10.157233333332988,1.0545036,1.0546507
26,471,4.8C(80%)-4.8C,229.0,0.017572211,32.35338591954014,29.8834,36.788979,15.142309999999998,1.0546507,1.0544788
26,471,4.8C(80%)-4.8C,230.0,0.017559554,32.275925169082115,29.634853,36.288185,15.150146666666357,1.0544788,1.0540022
26,471,4.8C(80%)-4.8C,231.0,0.017758634,32.14939340246218,29.607784,36.916546,15.163666666666298,1.0540022,1.0540673
26,471,4.8C(80%)-4.8C,232.0,0.01755346,32.53946976330804,30.096415,36.928375,15.142584999999963,1.0540673,1.0538605
26,471,4.8C(80%)-4.8C,233.0,0.017594391,32.330541097353525,29.764948,36.282246,15.148874999999922,1.0538605,1.0534382
26,471,4.8C(80%)-4.8C,234.0,0.017699189,32.3317017163054,29.902882,36.847843,15.17152833333336,1.0534382,1.0533258
26,471,4.8C(80%)-4.8C,235.0,0.017627072,32.50729680346819,29.644835,36.587135,10.159486666667119,1.0533258,1.0531929
26,471,4.8C(80%)-4.8C,236.0,0.017698463,32.36494232744194,29.137915,36.479546,15.142983333333298,1.0531929,1.0528702
26,471,4.8C(80%)-4.8C,237.0,0.017695203,32.39619278782112,29.831171,37.085918,15.165111666667023,1.0528702,1.0527129
26,471,4.8C(80%)-4.8C,238.0,0.017613579,32.6560526398468,29.981794,37.555817,15.154805000000245,1.0527129,1.0519456
26,471,4.8C(80%)-4.8C,239.0,0.017435197,32.102991788772535,29.434591,36.591465,10.152733333333163,1.0519456,1.0519016
26,471,4.8C(80%)-4.8C,240.0,0.01770507,32.297210625233596,29.921724,36.832291,15.179298333333282,1.0519016,1.0517994
26,471,4.8C(80%)-4.8C,241.0,0.017669799,32.41764160771401,29.69589,36.669868,10.172713333333377,1.0517994,1.051177
26,471,4.8C(80%)-4.8C,242.0,0.017837614,32.08707660205032,29.083429,36.439079,15.169748333333215,1.051177,1.0513469
26,471,4.8C(80%)-4.8C,243.0,0.01770322,32.352298170542625,29.598349,37.000332,10.175036666666468,1.0513469,1.0512531
26,471,4.8C(80%)-4.8C,244.0,0.0176579,32.53332851495927,29.608498,37.468533,15.167224999999355,1.0512531,1.050409
26,471,4.8C(80%)-4.8C,245.0,0.017872259,31.972878357603655,29.279577,36.778378,10.20411333333274,1.050409,1.0504326
26,471,4.8C(80%)-4.8C,246.0,0.017649643,32.50756522883717,30.062342,36.955006,15.18738833333385,1.0504326,1.0502484
26,471,4.8C(80%)-4.8C,247.0,0.017689923,32.56873160586007,29.631592,36.775951,10.187596666666407,1.0502484,1.0428754
26,471,4.8C(80%)-4.8C,248.0,0.01785473,31.711263183288462,29.322632,37.028946,15.203143333334204,1.0428754,1.0454004
26,471,4.8C(80%)-4.8C,249.0,0.017692521,32.472140981360646,29.455004,37.454548,10.27994666666685,1.0454004,1.0481369
26,471,4.8C(80%)-4.8C,250.0,0.017415844,32.72506566666667,30.214666,37.414547,15.196733333332425,1.0481369,1.048187
26,471,4.8C(80%)-4.8C,251.0,0.017810967,32.19394128033866,29.344482,36.749622,10.232439999999285,1.048187,1.0487739
26,471,4.8C(80%)-4.8C,252.0,0.017628158,32.48052356509695,30.072172,37.154579,10.212331666666433,1.0487739,1.0487349
26,471,4.8C(80%)-4.8C,253.0,0.017548446,32.414512120527284,29.93767,36.73307,15.21396333333396,1.0487349,1.0483061
26,471,4.8C(80%)-4.8C,254.0,0.017751448,32.10363055362055,29.52541,37.026905,10.233731666667154,1.0483061,1.0485462
26,471,4.8C(80%)-4.8C,255.0,0.017569838,32.49252224150944,30.210056,37.297577,15.213229999999749,1.0485462,1.0483165
26,471,4.8C(80%)-4.8C,256.0,0.017494086,32.3844298433735,29.824451,36.413872,10.218849999999899,1.0483165,1.047902
26,471,4.8C(80%)-4.8C,257.0,0.017779473,32.223809509469724,29.756027,37.016331,15.234549999999581,1.047902,1.0479294
26,471,4.8C(80%)-4.8C,258.0,0.01761101,32.38812556313367,29.865602,36.893295,15.2198416666671,1.0479294,1.0478079
26,471,4.8C(80%)-4.8C,259.0,0.01760198,32.175421892452874,29.734018,36.359413,15.22183500000004,1.0478079,1.0474347
26,471,4.8C(80%)-4.8C,260.0,0.017779347,32.09311113901764,29.539986,37.050354,15.239835000000312,1.0474347,1.0473686
26,471,4.8C(80%)-4.8C,261.0,0.017588083,32.48176782612781,30.057425,37.22514,10.21864666666661,1.0473686,1.0469056
26,471,4.8C(80%)-4.8C,262.0,0.017518805,32.063326011029446,29.145945,36.688175,10.230658333333364,1.0469056,1.0467795
26,471,4.8C(80%)-4.8C,263.0,0.017724207,32.40375826716139,29.672131,37.151855,15.228029999999368,1.0467795,1.0466261
26,471,4.8C(80%)-4.8C,264.0,0.017624652,32.65167007735319,30.081142,37.60368,15.22192666666621,1.0466261,1.0460806
26,471,4.8C(80%)-4.8C,265.0,0.017496541,32.2048071378354,29.506332,36.89526,10.23421166666667,1.0460806,1.0460123
26,471,4.8C(80%)-4.8C,266.0,0.017738547,32.39027696632369,29.859425,37.38279,15.242975000000055,1.0460123,1.045777
26,471,4.8C(80%)-4.8C,267.0,0.017636659,32.524928266853834,30.059086,37.087395,15.240579999999802,1.045777,1.0451229
26,471,4.8C(80%)-4.8C,268.0,0.017904151,32.14404059363298,29.313942,36.87225,15.255526666666265,1.0451229,1.0452702
26,471,4.8C(80%)-4.8C,269.0,0.01774535,32.378281124999916,29.774088,37.210312,15.248853333333196,1.0452702,1.0451193
26,471,4.8C(80%)-4.8C,270.0,0.017635742,32.49173985963304,29.917376,36.842957,15.25131999999964,1.0451193,1.0444385
26,471,4.8C(80%)-4.8C,271.0,0.017858036,32.13743248506787,29.468182,36.919872,15.28025333333353,1.0444385,1.0446198
26,471,4.8C(80%)-4.8C,272.0,0.017721955,32.501956647329656,29.992001,37.212368,10.254161666666429,1.0446198,1.0443496
26,471,4.8C(80%)-4.8C,273.0,0.01764028,32.396946039449475,30.006433,36.575321,10.257431666666525,1.0443496,1.0436999
26,471,4.8C(80%)-4.8C,274.0,0.017882001,32.227817850909084,29.565098,36.991085,15.281371666666624,1.0436999,1.0438392
26,471,4.8C(80%)-4.8C,275.0,0.017651232,32.58894329837249,29.893368,37.371986,15.258336666666825,1.0438392,1.0435492
26,471,4.8C(80%)-4.8C,276.0,0.017651232,32.463862222617976,30.161873,36.724743,10.26042,1.0435492,1.0430754
26,471,4.8C(80%)-4.8C,277.0,0.017827474,32.38098560287508,29.923304,37.35247,10.289471666666667,1.0430754,1.0428786
26,471,4.8C(80%)-4.8C,278.0,0.01764985,32.69408310118503,29.896849,37.126343,15.276796666666662,1.0428786,1.0424682
26,471,4.8C(80%)-4.8C,279.0,0.017692216,32.23550344353375,29.058458,36.632217,10.291670000000007,1.0424682,1.0422226
26,471,4.8C(80%)-4.8C,280.0,0.017850742,32.42731042157756,29.842167,37.263168,15.298566666666678,1.0422226,1.0420527
26,471,4.8C(80%)-4.8C,281.0,0.017761655,32.650913398014424,29.953745,37.255882,15.28337166666667,1.0420527,1.041319
26,471,4.8C(80%)-4.8C,282.0,0.017726457,32.22710912692661,29.338083,36.884083,15.286470000000008,1.041319,1.0413485
26,471,4.8C(80%)-4.8C,283.0,0.017801926,32.37851869104214,29.985073,37.271782,10.300423333333372,1.0413485,1.041101
26,471,4.8C(80%)-4.8C,284.0,0.017696485,32.55058012173131,29.835001,36.846054,10.299818333333315,1.041101,1.0403869
26,471,4.8C(80%)-4.8C,285.0,0.018018972,32.16067458487249,29.302967,36.832932,10.322623333333347,1.0403869,1.0405163
26,471,4.8C(80%)-4.8C,286.0,0.017796308,32.52498890354863,30.14723,37.199142,10.309926666666676,1.0405163,1.0401543
26,471,4.8C(80%)-4.8C,287.0,0.01773978,32.60838233815547,29.765556,36.802116,15.313695000000006,1.0401543,1.039548
26,471,4.8C(80%)-4.8C,288.0,0.017971246,32.187194247755876,29.622612,37.101673,10.343628333333376,1.039548,1.0394528
26,471,4.8C(80%)-4.8C,289.0,0.017888023,32.4532900634058,29.599588,37.341885,10.317683333333358,1.0394528,1.0391791
26,471,4.8C(80%)-4.8C,290.0,0.01782243,32.40443037777788,29.761786,36.628262,15.307538333333287,1.0391791,1.0387385
26,471,4.8C(80%)-4.8C,291.0,0.018009981,32.29595241197178,29.647299,37.191727,15.343029999999999,1.0387385,1.0386294
26,471,4.8C(80%)-4.8C,292.0,0.017830607,32.697403873059365,29.949118,37.489765,15.320650000000024,1.0386294,1.0382528
26,471,4.8C(80%)-4.8C,293.0,0.017758524,32.43262622751799,29.951698,36.84446,15.323928333333363,1.0382528,1.037828
26,471,4.8C(80%)-4.8C,294.0,0.017986929,32.348109783068665,29.71076,37.173019,10.355141666666652,1.037828,1.0377347
26,471,4.8C(80%)-4.8C,295.0,0.017869847,32.636562239536936,30.010426,37.488998,10.332593333333353,1.0377347,1.0369982
26,471,4.8C(80%)-4.8C,296.0,0.017784065,32.26319110867666,29.326069,36.805653,10.340636666666736,1.0369982,1.0369066
26,471,4.8C(80%)-4.8C,297.0,0.017941847,32.437477991039444,29.803324,37.579502,10.361594999999943,1.0369066,1.0366925
26,471,4.8C(80%)-4.8C,298.0,0.017790692,32.70910884932737,30.276423,37.740475,10.340608333333511,1.0366925,1.0358611
26,471,4.8C(80%)-4.8C,299.0,0.017890537,32.27229529155556,29.296257,37.208981,15.361336666666709,1.0358611,1.035935
26,471,4.8C(80%)-4.8C,300.0,0.017961599,32.55653305535705,29.732193,37.593338,10.367011666666562,1.035935,1.0357085
26,471,4.8C(80%)-4.8C,301.0,0.017845184,32.72547579909918,30.173071,37.694725,15.354904999999901,1.0357085,1.0347923
26,471,4.8C(80%)-4.8C,302.0,0.018097298,32.24663539115343,29.430475,37.241737,15.412933333333301,1.0347923,1.0349265
26,471,4.8C(80%)-4.8C,303.0,0.017917637,32.6931686999116,30.034674,37.663795,15.368581666666675,1.0349265,1.0346254
26,471,4.8C(80%)-4.8C,304.0,0.017817654,32.726458491920965,30.214626,37.428101,15.366148333333209,1.0346254,1.0340976
26,471,4.8C(80%)-4.8C,305.0,0.018138045,32.309721632224125,29.162348,37.235783,10.401831666666597,1.0340976,1.0339346
26,471,4.8C(80%)-4.8C,306.0,0.018040221,32.586821446236506,29.305647,37.449398,15.377081666666587,1.0339346,1.0335361
26,471,4.8C(80%)-4.8C,307.0,0.017995939,32.46471070303033,29.553236,36.814323,10.36695166666662,1.0335361,1.0329928
26,471,4.8C(80%)-4.8C,308.0,0.018123463,32.35266756814159,29.531485,37.258186,15.424388333333143,1.0329928,1.0328799
26,471,4.8C(80%)-4.8C,309.0,0.017997395,32.584574016435894,29.627199,37.440056,15.398961666666583,1.0328799,1.0323459
26,471,4.8C(80%)-4.8C,310.0,0.017954454,32.52330809860381,29.248106,36.983608,10.38117000000008,1.0323459,1.0317434
26,471,4.8C(80%)-4.8C,311.0,0.018151179,32.397833628794416,29.602388,37.029396,15.435188333333402,1.0317434,1.0315672
26,471,4.8C(80%)-4.8C,312.0,0.018038584,32.59790027543854,29.603998,37.107738,15.4262916666669,1.0315672,1.0306896
26,471,4.8C(80%)-4.8C,313.0,0.018130528,32.3714734591574,29.124598,36.964081,10.407606666666592,1.0306896,1.030486
26,471,4.8C(80%)-4.8C,314.0,0.018104739,32.569931238977006,29.424982,37.352295,15.438688333333024,1.030486,1.0305817
26,471,4.8C(80%)-4.8C,315.0,0.018050455,32.81036374735924,29.436037,37.708927,15.40503833333302,1.0305817,1.0296491
26,471,4.8C(80%)-4.8C,316.0,0.018229719,32.329603145246544,29.125635,36.91761,15.44210000000021,1.0296491,1.0297306
26,471,4.8C(80%)-4.8C,317.0,0.018120065,32.52959166579862,29.410557,37.20211,10.448923333333612,1.0297306,1.0295827
26,471,4.8C(80%)-4.8C,318.0,0.018143278,32.68761281097555,29.344517,37.799633,10.433144999999787,1.0295827,1.0286152
26,471,4.8C(80%)-4.8C,319.0,0.018242542,32.27781734022392,29.269722,37.011631,15.485779999999796,1.0286152,1.0285323
26,471,4.8C(80%)-4.8C,320.0,0.018111819,32.573806317596585,29.557659,37.170017,15.469238333333244,1.0285323,1.0281893
26,471,4.8C(80%)-4.8C,321.0,0.018138975,32.54436647145325,29.518618,36.547207,15.457201666666757,1.0281893,1.0275056
26,471,4.8C(80%)-4.8C,322.0,0.018194474,32.32172012789697,29.555069,37.092575,15.516373333333467,1.0275056,1.0272311
26,471,4.8C(80%)-4.8C,323.0,0.018067345,32.6049079913495,29.505093,36.869862,10.49791499999992,1.0272311,1.0268164
26,471,4.8C(80%)-4.8C,324.0,0.018182138,32.3876205904348,28.907743,36.814507,15.485878333333433,1.0268164,1.0263084
26,471,4.8C(80%)-4.8C,325.0,0.01819128,32.424476498712465,29.594929,37.149757,10.518389999999878,1.0263084,1.0260561
26,471,4.8C(80%)-4.8C,326.0,0.018099176,32.64349364518979,29.574457,37.369778,10.50060833333361,1.0260561,1.025084
26,471,4.8C(80%)-4.8C,327.0,0.018111363,32.341821889743585,29.031771,37.068008,15.48393833333345,1.025084,1.025027
26,471,4.8C(80%)-4.8C,328.0,0.018095953,32.66210655404259,30.018858,37.300079,15.522406666666695,1.025027,1.0245595
26,471,4.8C(80%)-4.8C,329.0,0.01803099,32.67383792924127,29.696232,37.052929,15.530190000000099,1.0245595,1.0237225
26,471,4.8C(80%)-4.8C,330.0,0.018343508,32.303388180984165,29.103558,37.101387,15.550366666666621,1.0237225,1.0237013
26,471,4.8C(80%)-4.8C,331.0,0.018127475,32.61632250638291,29.857437,37.3829,15.540333333333546,1.0237013,1.0232894
26,471,4.8C(80%)-4.8C,332.0,0.0180676,32.630160643404224,29.661934,37.032009,15.549223333333309,1.0232894,1.0224998
26,471,4.8C(80%)-4.8C,333.0,0.018245198,32.29347335264477,29.423716,37.610889,10.592505000000044,1.0224998,1.022342
26,471,4.8C(80%)-4.8C,334.0,0.01808415,32.85238313287912,30.000721,38.073284,10.53205333333317,1.022342,1.0217052
26,471,4.8C(80%)-4.8C,335.0,0.017949112,32.55614116553478,30.127743,36.818966,15.546026666666632,1.0217052,1.0210599
26,471,4.8C(80%)-4.8C,336.0,0.018298414,32.33286033833337,29.510931,37.419907,10.595516666666663,1.0210599,1.0207943
26,471,4.8C(80%)-4.8C,337.0,0.018197034,32.547808901911935,29.578058,37.637344,10.572235000000122,1.0207943,1.0202198
26,471,4.8C(80%)-4.8C,338.0,0.018145196,32.43601297405852,29.183651,37.087025,15.560998333333313,1.0202198,1.0195656
26,471,4.8C(80%)-4.8C,339.0,0.018315407,32.42061313879585,29.593925,37.441559,15.604735000000316,1.0195656,1.0192437
26,471,4.8C(80%)-4.8C,340.0,0.018190615,32.7484405876288,29.765644,37.68462,10.585739999999836,1.0192437,1.0185033
26,471,4.8C(80%)-4.8C,341.0,0.018122748,32.190689640572266,29.035168,36.999538,15.592280000000027,1.0185033,1.0184256
26,471,4.8C(80%)-4.8C,342.0,0.01829271,32.51327633360999,29.427549,37.607098,10.615588333333532,1.0184256,1.0180808
26,471,4.8C(80%)-4.8C,343.0,0.018209537,32.84466136775821,29.615294,38.020863,15.588636666666813,1.0180808,1.0169765
