Repository: slreally/LSTM_Battery_RUL_Prediction_

# LSTM_Battery_RUL_Prediction_

## Data


07.01:

#### read_data.py
先用实验电池生命周期数据训练出一个基本模型，之后基于基本模型针对具体电池进行训练和测试？

File: data/2017_06_30_cell27_data.csv (part 1 of 2)
cell,cycle_life,charge_policy,cycle,IR,Tavg,Tmin,Tmax,chargetime,QD,lable
27,468,4.9C(27%)-4.75C,1.0,0.017651217,32.04948863833333,29.921144,35.318157,10.105126666666669,1.0623763,1.065841
27,468,4.9C(27%)-4.75C,2.0,0.017624324,31.63171959883724,29.155989,34.834587,10.180821666666695,1.065841,1.0674493
27,468,4.9C(27%)-4.75C,3.0,0.017648097,31.872206438297884,29.92749,35.285965,10.097465000000133,1.0674493,1.0684859
27,468,4.9C(27%)-4.75C,4.0,0.01754646,32.159023695435764,29.875677,35.496456,10.18083666666668,1.0684859,1.0684742
27,468,4.9C(27%)-4.75C,5.0,0.017549558,31.798184733613358,29.530947,35.2393,10.180583333333198,1.0684742,1.0691681
27,468,4.9C(27%)-4.75C,6.0,0.017457902,32.04458061258287,30.110874,35.507721,10.097340000000015,1.0691681,1.0696776
27,468,4.9C(27%)-4.75C,7.0,0.017382775,32.14925096652719,30.057785,35.427116,10.180688333333334,1.0696776,1.0693904
27,468,4.9C(27%)-4.75C,8.0,0.01752748,31.723528448019916,29.518827,35.147617,10.097485000000113,1.0693904,1.0698885
27,468,4.9C(27%)-4.75C,9.0,0.017376665,31.999635180017258,29.995785,35.435596,10.097096666666523,1.0698885,1.0701967
27,468,4.9C(27%)-4.75C,10.0,0.017341252,32.059848204081675,29.883444,35.429817,10.180809999999958,1.0701967,1.0698814
27,468,4.9C(27%)-4.75C,11.0,0.017465845,31.655206919758424,29.782406,35.399467,10.180679999999848,1.0698814,1.0703263
27,468,4.9C(27%)-4.75C,12.0,0.017283775,31.964329181281652,30.137308,35.229477,10.18050666666677,1.0703263,1.0704838
27,468,4.9C(27%)-4.75C,13.0,0.017230649,31.87953979668051,30.000051,34.790802,10.180638333333384,1.0704838,1.0691625
27,468,4.9C(27%)-4.75C,14.0,0.017428504,31.68029283221474,29.786951,35.232098,10.097250000000107,1.0691625,1.0707169
27,468,4.9C(27%)-4.75C,15.0,0.017299715,32.039855534883856,29.987732,35.476627,10.097061666666558,1.0707169,1.0707318
27,468,4.9C(27%)-4.75C,16.0,0.017259318,31.924143210657753,29.840811,34.871681,10.180559999999726,1.0707318,1.070737
27,468,4.9C(27%)-4.75C,17.0,0.017367864,31.83480627085062,29.979876,35.557522,10.097090000000026,1.070737,1.0709391
27,468,4.9C(27%)-4.75C,18.0,0.017241443,32.149292309584396,30.162161,35.486008,10.097490000000107,1.0709391,1.0710849
27,468,4.9C(27%)-4.75C,19.0,0.017297722,31.886120887217924,29.367002,34.99831,10.180673333333592,1.0710849,1.0710373
27,468,4.9C(27%)-4.75C,20.0,0.017338777,31.955534453310655,30.050119,35.457012,10.097228333333138,1.0710373,1.0712254
27,468,4.9C(27%)-4.75C,21.0,0.017275253,32.170502519166774,30.016184,35.621067,10.180611666666907,1.0712254,1.0709317
27,468,4.9C(27%)-4.75C,22.0,0.017279895,31.871692274030277,29.229202,35.126556,10.09751666666707,1.0709317,1.0710566
27,468,4.9C(27%)-4.75C,23.0,0.017364213,31.888710033927055,29.81834,35.511131,10.097568333333765,1.0710566,1.0712376
27,468,4.9C(27%)-4.75C,24.0,0.017278796,32.07690671522633,29.953009,35.697521,10.180663333333602,1.0712376,1.0707746
27,468,4.9C(27%)-4.75C,25.0,0.01730708,31.648847717299553,29.368658,35.239342,10.097328333333037,1.0707746,1.0713295
27,468,4.9C(27%)-4.75C,26.0,0.017296014,31.949275617161668,29.947363,35.670826,10.097574999999779,1.0713295,1.0714974
27,468,4.9C(27%)-4.75C,27.0,0.017239496,32.17161718861514,30.145718,35.939972,10.097080000000036,1.0714974,1.0709411
27,468,4.9C(27%)-4.75C,28.0,0.017452534,31.679480990082578,29.531317,35.405045,10.097420000000177,1.0709411,1.0713613
27,468,4.9C(27%)-4.75C,29.0,0.017295392,32.0485829832775,30.026075,35.721882,10.09734166666652,1.0713613,1.0714658
27,468,4.9C(27%)-4.75C,30.0,0.017301772,32.17139468473733,30.055101,35.853306,10.180703333333561,1.0714658,1.0710229
27,468,4.9C(27%)-4.75C,31.0,0.017416753,31.786714664952846,29.748224,35.657341,10.097241666666621,1.0710229,1.0713884
27,468,4.9C(27%)-4.75C,32.0,0.017245514,32.1305641196293,30.277555,35.724957,10.097566666667019,1.0713884,1.071363
27,468,4.9C(27%)-4.75C,33.0,0.017234718,32.02484019746834,29.971813,35.069271,10.097581666666763,1.071363,1.0712775
27,468,4.9C(27%)-4.75C,34.0,0.017403413,31.85911972198825,30.093655,35.660027,10.097408333332957,1.0712775,1.0713358
27,468,4.9C(27%)-4.75C,35.0,0.01722529,32.09138735229198,29.917881,35.356899,10.097369999999744,1.0713358,1.0714855
27,468,4.9C(27%)-4.75C,36.0,0.017300442,31.92657639090142,29.785782,34.901703,10.180438333333102,1.0714855,1.0714194
27,468,4.9C(27%)-4.75C,37.0,0.017358864,31.853546235983284,29.929556,35.514915,10.180666666666609,1.0714194,1.0715451
27,468,4.9C(27%)-4.75C,38.0,0.017267231,32.12910030859058,29.970728,35.471951,10.09738333333371,1.0715451,1.0717713
27,468,4.9C(27%)-4.75C,39.0,0.017352363,31.99361747911347,29.383617,35.425423,10.097276666666827,1.0717713,1.0716543
27,468,4.9C(27%)-4.75C,40.0,0.017366763,31.993201725738377,29.909376,35.831722,10.097208333333644,1.0716543,1.071787
27,468,4.9C(27%)-4.75C,41.0,0.017247275,32.23605002987559,30.238022,36.232037,10.097606666666495,1.071787,1.0711391
27,468,4.9C(27%)-4.75C,42.0,0.017141469,31.791368525269263,29.439821,35.481926,10.097290000000308,1.0711391,1.0715536
27,468,4.9C(27%)-4.75C,43.0,0.017293235,32.042226285835355,30.167477,35.842888,10.180744999999781,1.0715536,1.0715485
27,468,4.9C(27%)-4.75C,44.0,0.017238958,32.18275245854485,30.130613,35.663738,10.100441666666788,1.0715485,1.0710104
27,468,4.9C(27%)-4.75C,45.0,0.017430291,31.777406946790556,29.483452,35.472191,10.180623333333642,1.0710104,1.071467
27,468,4.9C(27%)-4.75C,46.0,0.017312927,32.12764814321607,30.05699,35.723862,10.097285000000072,1.071467,1.0716325
27,468,4.9C(27%)-4.75C,47.0,0.017319988,32.231222568369006,29.865158,35.933521,10.097551666666307,1.0716325,1.0710717
27,468,4.9C(27%)-4.75C,48.0,0.017460359,31.74536651386623,29.438667,35.507851,10.180766666666992,1.0710717,1.0714568
27,468,4.9C(27%)-4.75C,49.0,0.017293436,31.972447515780747,29.928314,35.644371,10.097189999999925,1.0714568,1.0714599
27,468,4.9C(27%)-4.75C,50.0,0.01727749,32.036190917077256,29.94076,35.501198,10.180786666666487,1.0714599,1.0711287
27,468,4.9C(27%)-4.75C,51.0,0.017427318,31.676911797219955,29.730984,35.887833,10.097073333333537,1.0711287,1.0714078
27,468,4.9C(27%)-4.75C,52.0,0.017246298,32.080700569009345,30.212769,35.86282,10.097668333333665,1.0714078,1.0713085
27,468,4.9C(27%)-4.75C,53.0,0.017227957,32.07068718918929,29.897905,35.436687,10.180554999999973,1.0713085,1.0711405
27,468,4.9C(27%)-4.75C,54.0,0.01744514,31.954912183946455,29.948296,35.861794,10.097206666665928,1.0711405,1.0713924
27,468,4.9C(27%)-4.75C,55.0,0.017270332,32.21761514285717,30.145615,36.031597,10.097471666666873,1.0713924,1.0713924
27,468,4.9C(27%)-4.75C,56.0,0.017263822,31.979085305785166,29.964033,35.482513,10.097506666667565,1.0713924,1.0712391
27,468,4.9C(27%)-4.75C,57.0,0.017353514,31.958081963713017,30.096708,35.858231,10.180529999999756,1.0712391,1.0712905
27,468,4.9C(27%)-4.75C,58.0,0.017260272,32.22537872147646,29.966364,35.761578,10.097310000000288,1.0712905,1.0713607
27,468,4.9C(27%)-4.75C,59.0,0.017335236,32.04936871523182,29.425352,35.566612,10.1807316666663,1.0713607,1.0712644
27,468,4.9C(27%)-4.75C,60.0,0.01731335,31.935661474123616,30.182877,35.736591,10.180695000000803,1.0712644,1.0712729
27,468,4.9C(27%)-4.75C,61.0,0.017249757,32.06076843916669,30.006531,35.80566,10.097611666666731,1.0712729,1.0707507
27,468,4.9C(27%)-4.75C,62.0,0.017304685,31.74707334172968,29.312916,35.442844,10.09717000000043,1.0707507,1.0710058
27,468,4.9C(27%)-4.75C,63.0,0.017345078,31.919152920857396,29.927704,35.873764,10.097314999999556,1.0710058,1.0710759
27,468,4.9C(27%)-4.75C,64.0,0.017259417,32.12819013720539,29.924757,35.745026,10.099834999999924,1.0710759,1.0706606
27,468,4.9C(27%)-4.75C,65.0,0.017478123,31.720126935940108,29.526894,35.795273,10.180876666667366,1.0706606,1.0711164
27,468,4.9C(27%)-4.75C,66.0,0.017336776,32.102900805509215,30.05596,36.192898,10.097809999999784,1.0711164,1.071203
27,468,4.9C(27%)-4.75C,67.0,0.017503519,32.24554218882302,30.174366,36.289276,10.097491666666853,1.071203,1.0706682
27,468,4.9C(27%)-4.75C,68.0,0.017503519,31.796402303465786,29.673073,36.022362,10.096995,1.0706682,1.0709935
27,468,4.9C(27%)-4.75C,69.0,0.017290697,32.189808259102506,30.167643,36.031319,10.097511666666666,1.0709935,1.0710136
27,468,4.9C(27%)-4.75C,70.0,0.017301191,32.20059929303117,29.943384,35.901436,10.180863333333354,1.0710136,1.0706031
27,468,4.9C(27%)-4.75C,71.0,0.017501354,31.79870657226407,29.784422,36.025818,10.18058000000001,1.0706031,1.0708551
27,468,4.9C(27%)-4.75C,72.0,0.017307773,32.17397449792525,30.084591,36.111206,10.09743833333335,1.0708551,1.0708605
27,468,4.9C(27%)-4.75C,73.0,0.017289668,31.948646228896102,30.048275,35.458977,10.18083666666668,1.0708605,1.0706753
27,468,4.9C(27%)-4.75C,74.0,0.017432652,31.827681368510653,29.876217,36.094822,10.1809966666667,1.0706753,1.0708139
27,468,4.9C(27%)-4.75C,75.0,0.017270774,32.10784701332221,30.230026,36.204716,10.18039333333333,1.0708139,1.0707257
27,468,4.9C(27%)-4.75C,76.0,0.017228188,31.939391752324568,30.0331,35.841255,10.097845000000053,1.0707257,1.0706347
27,468,4.9C(27%)-4.75C,77.0,0.017365735,31.93207083361341,30.10096,36.378368,10.180744999999904,1.0706347,1.0706127
27,468,4.9C(27%)-4.75C,78.0,0.017240947,32.25768037405859,30.275436,36.181175,10.097646666666696,1.0706127,1.0704951
27,468,4.9C(27%)-4.75C,79.0,0.017287489,31.999508112970783,29.526382,35.788807,10.097235000000001,1.0704951,1.0705333
27,468,4.9C(27%)-4.75C,80.0,0.017337264,32.147772741496645,30.139582,36.170795,10.097501666666721,1.0705333,1.0705811
27,468,4.9C(27%)-4.75C,81.0,0.017305136,32.252245366666756,29.995302,36.195976,10.097596666666748,1.0705811,1.0700468
27,468,4.9C(27%)-4.75C,82.0,0.017329916,31.884005279766832,29.455378,35.927193,10.097878333333332,1.0700468,1.0703187
27,468,4.9C(27%)-4.75C,83.0,0.017376076,32.0464529464435,29.893791,36.163845,10.18047666666668,1.0703187,1.0703709
27,468,4.9C(27%)-4.75C,84.0,0.017317191,32.15690669757727,30.09041,36.046734,10.18071666666668,1.0703709,1.0699203
27,468,4.9C(27%)-4.75C,85.0,0.01747244,31.782303380234428,29.490154,36.031265,10.180729999999919,1.0699203,1.0703323
27,468,4.9C(27%)-4.75C,86.0,0.017372929,32.21436460447758,30.083298,36.59375,10.097300000000056,1.0703323,1.0702581
27,468,4.9C(27%)-4.75C,87.0,0.017191038,32.36129269140949,30.353527,36.343166,10.180636666666638,1.0702581,1.0697556
27,468,4.9C(27%)-4.75C,88.0,0.017436784,31.930057631140695,29.805489,36.209267,10.096995000000122,1.0697556,1.0700504
27,468,4.9C(27%)-4.75C,89.0,0.017283946,32.2231010131688,30.120665,36.084236,10.097313333333295,1.0700504,1.0701586
27,468,4.9C(27%)-4.75C,90.0,0.017321492,32.2750480706566,29.716564,36.258011,10.180784999999984,1.0701586,1.0697224
27,468,4.9C(27%)-4.75C,91.0,0.017456325,31.924280945878493,29.761723,36.163921,10.097176666666686,1.0697224,1.0700046
27,468,4.9C(27%)-4.75C,92.0,0.017355261,32.25569703186903,29.84639,36.62397,10.097425000000174,1.0700046,1.0700028
27,468,4.9C(27%)-4.75C,93.0,0.017248701,32.04803961675128,30.126497,35.942291,10.18060666666667,1.0700028,1.0696822
27,468,4.9C(27%)-4.75C,94.0,0.017435661,31.927399714406047,30.009132,36.334076,10.097326666666778,1.0696822,1.069761
27,468,4.9C(27%)-4.75C,95.0,0.017295124,32.27199139831936,30.253906,36.497898,10.0975016666666,1.069761,1.0695351
27,468,4.9C(27%)-4.75C,96.0,0.017279906,31.93145009443504,29.53644,36.031559,10.097436666666665,1.0695351,1.0696
27,468,4.9C(27%)-4.75C,97.0,0.017341344,31.960324517931603,30.046329,36.481758,10.097220000000137,1.0696,1.0695693
27,468,4.9C(27%)-4.75C,98.0,0.017236579,32.28260211101695,30.26334,36.425976,10.097218333333391,1.0695693,1.0692637
27,468,4.9C(27%)-4.75C,99.0,0.017267585,32.01351674251502,29.445692,35.889126,10.180811666666704,1.0692637,1.0693567
27,468,4.9C(27%)-4.75C,100.0,0.017357314,32.14747113815791,29.94968,36.224876,10.097295000000061,1.0693567,1.0694182
27,468,4.9C(27%)-4.75C,101.0,0.017380817,32.37110614738639,29.749172,36.582115,10.180661666666856,1.0694182,1.0688597
27,468,4.9C(27%)-4.75C,102.0,0.017357951,32.01103040067343,29.595694,36.392498,10.097336666666767,1.0688597,1.0691915
27,468,4.9C(27%)-4.75C,103.0,0.017323723,32.20766800424451,30.149504,36.649273,10.180331666666705,1.0691915,1.0691617
27,468,4.9C(27%)-4.75C,104.0,0.017264705,32.29933172704297,30.289698,36.437817,10.097386666666717,1.0691617,1.0686016
27,468,4.9C(27%)-4.75C,105.0,0.017491309,31.900476613522528,29.657717,36.233547,10.182446666666268,1.0686016,1.0689392
27,468,4.9C(27%)-4.75C,106.0,0.017313151,32.210088621598764,30.104582,36.330536,10.097126666666494,1.0689392,1.0690305
27,468,4.9C(27%)-4.75C,107.0,0.017336963,32.29135753177257,29.936449,36.547863,10.097338333333028,1.0690305,1.0684881
27,468,4.9C(27%)-4.75C,108.0,0.017450674,31.82692550781893,29.838213,36.177921,10.099831666666432,1.0684881,1.0686231
27,468,4.9C(27%)-4.75C,109.0,0.017315995,32.071927493887515,29.983948,36.272079,10.097673333332931,1.0686231,1.0686699
27,468,4.9C(27%)-4.75C,110.0,0.017344791,32.146878811016926,29.849709,35.968182,10.182038333333427,1.0686699,1.0684568
27,468,4.9C(27%)-4.75C,111.0,0.017484557,32.03538153553296,29.889637,36.409203,10.101251666666455,1.0684568,1.0687753
27,468,4.9C(27%)-4.75C,112.0,0.017345356,32.32866429104478,30.086924,36.90543,10.180665000000348,1.0687753,1.0687001
27,468,4.9C(27%)-4.75C,113.0,0.017205561,32.23236587319148,30.343044,36.367023,10.097158333333208,1.0687001,1.0683517
27,468,4.9C(27%)-4.75C,114.0,0.017377231,32.04429672877174,30.166002,36.709656,10.184054999999837,1.0683517,1.0682797
27,468,4.9C(27%)-4.75C,115.0,0.017234951,32.33046199577708,30.132168,36.276371,10.181859999999869,1.0682797,1.0683575
27,468,4.9C(27%)-4.75C,116.0,0.017385576,32.13186876112025,29.418283,36.098534,10.181876666666843,1.0683575,1.0680797
27,468,4.9C(27%)-4.75C,117.0,0.017424483,32.087981207531406,29.869234,36.485588,10.101066666666885,1.0680797,1.0681475
27,468,4.9C(27%)-4.75C,118.0,0.017327581,32.32304315820145,29.963463,36.713097,10.09941000000011,1.0681475,1.0675045
27,468,4.9C(27%)-4.75C,119.0,0.017289577,32.71134420529802,29.558989,36.257393,15.01418833333349,1.0675045,1.0678395
27,468,4.9C(27%)-4.75C,120.0,0.017319499,32.18605646778247,30.066828,36.458939,10.100798333333417,1.0678395,1.0677947
27,468,4.9C(27%)-4.75C,121.0,0.017303472,32.18927376284245,29.900209,36.29744,10.099651666666613,1.0677947,1.0673075
27,468,4.9C(27%)-4.75C,122.0,0.017464956,31.93078954173491,29.585522,36.394081,10.101288333333407,1.0673075,1.0675999
27,468,4.9C(27%)-4.75C,123.0,0.017319454,32.257973913333316,30.160238,36.687012,10.100901666666322,1.0675999,1.0675136
27,468,4.9C(27%)-4.75C,124.0,0.017297197,32.30784375126051,30.09914,36.419842,10.101356666666591,1.0675136,1.0670055
27,468,4.9C(27%)-4.75C,125.0,0.017479632,31.921154074135053,29.731089,36.630604,10.189661666666506,1.0670055,1.0672039
27,468,4.9C(27%)-4.75C,126.0,0.017310902,32.350921738842935,30.057587,36.541496,10.186046666667002,1.0672039,1.0672896
27,468,4.9C(27%)-4.75C,127.0,0.017378237,32.34466043366505,29.755867,36.556507,10.100800000000163,1.0672896,1.0669258
27,468,4.9C(27%)-4.75C,128.0,0.017457929,32.05476105173885,29.862041,36.729355,10.104841666666713,1.0669258,1.0670264
27,468,4.9C(27%)-4.75C,129.0,0.017326657,32.26636849834439,30.060339,36.841396,10.185638333333676,1.0670264,1.0669881
27,468,4.9C(27%)-4.75C,130.0,0.017284742,32.165242645161285,30.312767,36.314209,10.102051666666618,1.0669881,1.0667859
27,468,4.9C(27%)-4.75C,131.0,0.017356724,32.10568195183676,30.216343,36.83366,10.189106666666824,1.0667859,1.0666938
27,468,4.9C(27%)-4.75C,132.0,0.017222488,32.308160361792105,29.992102,36.321316,10.104426666666889,1.0666938,1.0665736
27,468,4.9C(27%)-4.75C,133.0,0.017259339,32.06952862573097,29.533112,36.571972,10.10535333333343,1.0665736,1.0665271
27,468,4.9C(27%)-4.75C,134.0,0.0173623,32.204837966935386,30.243736,36.978867,10.189120000000306,1.0665271,1.0664322
27,468,4.9C(27%)-4.75C,135.0,0.0172427,32.370877918418884,30.174034,36.4123,10.188370000000093,1.0664322,1.0662204
27,468,4.9C(27%)-4.75C,136.0,0.01738104,32.09535016023496,29.51692,36.263107,10.105138333333404,1.0662204,1.0661385
27,468,4.9C(27%)-4.75C,137.0,0.017370798,32.131047571078426,29.905458,36.58881,10.190773333333588,1.0661385,1.0662069
27,468,4.9C(27%)-4.75C,138.0,0.017323583,32.325246409317764,29.897556,36.701206,10.105503333333278,1.0662069,1.06568
27,468,4.9C(27%)-4.75C,139.0,0.017405275,31.929531620689655,29.372896,36.462795,10.103183333333194,1.06568,1.0659978
27,468,4.9C(27%)-4.75C,140.0,0.017319892,32.2808656397985,30.022055,36.918739,10.106064999999944,1.0659978,1.0659873
27,468,4.9C(27%)-4.75C,141.0,0.017252274,32.38700178735631,30.136297,36.95932,10.104849999999471,1.0659873,1.0651981
27,468,4.9C(27%)-4.75C,142.0,0.017484365,31.831878347429452,29.563951,36.434784,10.110536666666546,1.0651981,1.0654455
27,468,4.9C(27%)-4.75C,143.0,0.017355366,32.14439693472804,29.85989,36.817802,10.108303333333849,1.0654455,1.0655675
27,468,4.9C(27%)-4.75C,144.0,0.017278558,32.274988095000026,30.091228,36.946537,10.189610000000297,1.0655675,1.0650074
27,468,4.9C(27%)-4.75C,145.0,0.017446728,31.89801834786246,29.667965,36.663406,10.111863333334137,1.0650074,1.0652386
27,468,4.9C(27%)-4.75C,146.0,0.017261922,32.376308967661735,30.273619,36.815643,10.19090000000045,1.0652386,1.0651351
27,468,4.9C(27%)-4.75C,147.0,0.017242886,32.32896449332226,30.004162,36.2384,10.108339999999346,1.0651351,1.0648167
27,468,4.9C(27%)-4.75C,148.0,0.017445082,32.11610186048456,29.944038,36.881374,10.196831666666549,1.0648167,1.064917
27,468,4.9C(27%)-4.75C,149.0,0.017272687,32.44535524224639,30.068003,36.85965,10.192285000000265,1.064917,1.0648324
27,468,4.9C(27%)-4.75C,150.0,0.017312402,32.2898279520662,29.823664,36.525871,10.192675000000357,1.0648324,1.0646499
27,468,4.9C(27%)-4.75C,151.0,0.017333791,32.3071091628498,30.126074,37.1642,10.1118583333339,1.0646499,1.0645565
27,468,4.9C(27%)-4.75C,152.0,0.017225871,32.526285128053885,30.317657,37.046967,10.10906000000056,1.0645565,1.0642556
27,468,4.9C(27%)-4.75C,153.0,0.017202113,32.15928690460262,29.564123,36.482403,10.1114400000001,1.0642556,1.0642495
27,468,4.9C(27%)-4.75C,154.0,0.017319333,32.28292070000002,30.231228,36.934738,10.112363333333633,1.0642495,1.0641726
27,468,4.9C(27%)-4.75C,155.0,0.017246077,32.48492111000825,30.131264,36.659325,10.194713333333492,1.0641726,1.0636157
27,468,4.9C(27%)-4.75C,156.0,0.017352577,32.053505762384525,29.637585,36.452278,10.19514499999932,1.0636157,1.0639682
27,468,4.9C(27%)-4.75C,157.0,0.017318349,32.23455489377591,30.171438,36.900246,10.198018333333312,1.0639682,1.0638181
27,468,4.9C(27%)-4.75C,158.0,0.017279699,32.434462602819174,30.068266,36.650776,10.113601666667575,1.0638181,1.0633824
27,468,4.9C(27%)-4.75C,159.0,0.017471353,32.14092021812081,29.620316,36.737671,10.19739333333273,1.0633824,1.0635678
27,468,4.9C(27%)-4.75C,160.0,0.017323952,32.366194405228704,30.149986,36.966648,10.19724166666662,1.0635678,1.0636072
27,468,4.9C(27%)-4.75C,161.0,0.017274866,32.43434558793108,30.128931,36.946384,10.196729999999905,1.0636072,1.0629445
27,468,4.9C(27%)-4.75C,162.0,0.017432278,32.00186219336097,29.806404,36.891853,10.204099999999745,1.0629445,1.0631129
27,468,4.9C(27%)-4.75C,163.0,0.017270748,32.30004617555375,30.187126,36.853832,10.198494999999335,1.0631129,1.0630015
27,468,4.9C(27%)-4.75C,164.0,0.017267022,32.2944380461409,29.943319,36.344543,10.200113333333865,1.0630015,1.0626317
27,468,4.9C(27%)-4.75C,165.0,0.017447639,32.0459675756337,29.789312,36.996021,10.205968333332567,1.0626317,1.0627555
27,468,4.9C(27%)-4.75C,166.0,0.01724983,32.46800906425046,30.115969,36.782318,10.199551666666714,1.0627555,1.0627253
27,468,4.9C(27%)-4.75C,167.0,0.0172711,32.364765967186194,29.833961,36.330639,10.200516666665983,1.0627253,1.0623291
27,468,4.9C(27%)-4.75C,168.0,0.017407145,32.121024157331064,29.865553,36.930256,10.20654500000043,1.0623291,1.0623362
27,468,4.9C(27%)-4.75C,169.0,0.017252326,32.29978121177422,29.918243,36.753368,10.20654500000043,1.0623362,1.0621319
27,468,4.9C(27%)-4.75C,170.0,0.017299978,32.146293737959155,29.374239,36.476856,10.119983333333327,1.0621319,1.062071
27,468,4.9C(27%)-4.75C,171.0,0.017374957,32.220402486215534,29.955725,36.961174,10.206076666666664,1.062071,1.0620677
27,468,4.9C(27%)-4.75C,172.0,0.017313678,32.46035202653399,29.934635,37.00227,10.11933666666667,1.0620677,1.0614744
27,468,4.9C(27%)-4.75C,173.0,0.017348293,32.18589840100254,29.37418,36.699306,10.117488333333343,1.0614744,1.0616366
27,468,4.9C(27%)-4.75C,174.0,0.017316893,32.49129600653057,30.143513,37.054756,10.207154999999997,1.0616366,1.0616287
27,468,4.9C(27%)-4.75C,175.0,0.017311322,32.60619777941178,29.992405,37.10881,10.204356666666657,1.0616287,1.0610858
27,468,4.9C(27%)-4.75C,176.0,0.017385948,32.27150038930045,29.562548,36.82914,10.20068666666666,1.0610858,1.0613059
27,468,4.9C(27%)-4.75C,177.0,0.017325735,32.42360830268516,30.150255,37.205284,10.205686666666649,1.0613059,1.0612334
27,468,4.9C(27%)-4.75C,178.0,0.017256044,32.54450587766834,30.358238,37.330982,10.205088333333332,1.0612334,1.060609
27,468,4.9C(27%)-4.75C,179.0,0.017474487,32.106442146039655,29.773027,36.885471,10.216806666666647,1.060609,1.0608007
27,468,4.9C(27%)-4.75C,180.0,0.01731663,32.33321601433389,30.093641,36.706348,10.211724999999934,1.0608007,1.0606928
27,468,4.9C(27%)-4.75C,181.0,0.017348334,32.31943042660173,29.706638,36.651489,10.12854166666669,1.0606928,1.060297
27,468,4.9C(27%)-4.75C,182.0,0.017477805,32.06942366639403,29.677128,36.918106,10.217730000000058,1.060297,1.0604318
27,468,4.9C(27%)-4.75C,183.0,0.017339814,32.45503853871775,29.971455,37.003029,10.21239666666673,1.0604318,1.0604823
27,468,4.9C(27%)-4.75C,184.0,0.017343357,32.413511183823516,29.955139,36.568741,10.208000000000053,1.0604823,1.0599643
27,468,4.9C(27%)-4.75C,185.0,0.017465267,32.20894993120399,29.7715,36.900772,10.218855000000016,1.0599643,1.060066
27,468,4.9C(27%)-4.75C,186.0,0.017379165,32.514390791836746,29.828773,37.048866,10.214731666666678,1.060066,1.0600631
27,468,4.9C(27%)-4.75C,187.0,0.017370073,32.345127738271515,29.469048,36.862232,10.209183333333325,1.0600631,1.0597324
27,468,4.9C(27%)-4.75C,188.0,0.017414881,32.4269516539398,29.95639,37.32674,10.135263333333326,1.0597324,1.0596522
27,468,4.9C(27%)-4.75C,189.0,0.017294917,32.52279605037164,30.087397,37.332169,10.213556666666651,1.0596522,1.0592245
27,468,4.9C(27%)-4.75C,190.0,0.017272577,32.17732167786889,29.264214,36.644077,10.129594999999972,1.0592245,1.059374
27,468,4.9C(27%)-4.75C,191.0,0.017303701,32.46632270525458,29.984083,37.134029,10.218043333333238,1.059374,1.0580602
27,468,4.9C(27%)-4.75C,192.0,0.017360533,32.58882211376766,29.735069,37.328415,10.214860000000044,1.0580602,1.0586301
27,468,4.9C(27%)-4.75C,193.0,0.017278902,32.15237003966938,29.481256,36.88586,10.126516666666673,1.0586301,1.0588775
27,468,4.9C(27%)-4.75C,194.0,0.017343346,32.36800157445081,29.933233,37.381622,10.219501666666718,1.0588775,1.0588039
27,468,4.9C(27%)-4.75C,195.0,0.017267007,32.50747750570963,30.239166,37.477348,10.217048333333514,1.0588039,1.0580454
27,468,4.9C(27%)-4.75C,196.0,0.017548662,32.03197577874692,29.497606,37.001114,10.230581666666694,1.0580454,1.0583299
27,468,4.9C(27%)-4.75C,197.0,0.017345851,32.47465461834555,30.028851,37.218884,10.224026666666516,1.0583299,1.058356
27,468,4.9C(27%)-4.75C,198.0,0.017353244,32.68384696125307,29.93906,37.66246,10.138405000000057,1.058356,1.0576873
27,468,4.9C(27%)-4.75C,199.0,0.017489428,32.19114931600009,29.652994,37.021648,10.151594999999846,1.0576873,1.0578829
27,468,4.9C(27%)-4.75C,200.0,0.0173424,32.52046379036148,29.924545,37.392502,10.225131666666615,1.0578829,1.057843
27,468,4.9C(27%)-4.75C,201.0,0.017288882,32.50879903135317,30.126635,37.272263,10.13791666666657,1.057843,1.0573541
27,468,4.9C(27%)-4.75C,202.0,0.017473929,32.207381286293575,29.627296,37.12859,10.232303333333402,1.0573541,1.0574524
27,468,4.9C(27%)-4.75C,203.0,0.017368456,32.51875290394083,29.680784,37.5131,10.225074999999924,1.0574524,1.0573291
27,468,4.9C(27%)-4.75C,204.0,0.017269332,32.368934047923275,30.154087,36.596226,10.137671666666574,1.0573291,1.0569372
27,468,4.9C(27%)-4.75C,205.0,0.017427672,32.28841974394194,29.8629,37.355087,10.238020000000203,1.0569372,1.0569179
27,468,4.9C(27%)-4.75C,206.0,0.017317181,32.57630355368585,30.10813,37.469032,10.23117000000008,1.0569179,1.0566292
27,468,4.9C(27%)-4.75C,207.0,0.017293781,32.4138576677367,29.468002,36.987293,10.232288333333175,1.0566292,1.0565244
27,468,4.9C(27%)-4.75C,208.0,0.01743458,32.46289551000812,29.907854,37.510078,10.155465000000065,1.0565244,1.0564669
27,468,4.9C(27%)-4.75C,209.0,0.017317699,32.668319639000735,30.050793,37.819077,10.231848333333135,1.0564669,1.0558394
27,468,4.9C(27%)-4.75C,210.0,0.017175712,32.34563967359993,29.649544,37.035408,10.230228333333313,1.0558394,1.0559443
27,468,4.9C(27%)-4.75C,211.0,0.017339749,32.49668335478679,30.151146,37.282455,10.2421716666664,1.0559443,1.055879
27,468,4.9C(27%)-4.75C,212.0,0.01736618,32.59098187955631,29.97888,37.315586,10.159390000000228,1.055879,1.0553228
27,468,4.9C(27%)-4.75C,213.0,0.017448772,32.352014018003295,29.388577,37.035675,10.231528333333456,1.0553228,1.0555863
27,468,4.9C(27%)-4.75C,214.0,0.017384622,32.60278877350788,29.864725,37.62178,10.158530000000125,1.0555863,1.0555112
27,468,4.9C(27%)-4.75C,215.0,0.017281316,32.77204917067311,30.265312,38.020969,10.234209999999925,1.0555112,1.054723
27,468,4.9C(27%)-4.75C,216.0,0.017505061,32.188103146666755,29.476654,37.339699,10.257385000000067,1.054723,1.0549412
27,468,4.9C(27%)-4.75C,217.0,0.017334156,32.45108411129037,29.848967,37.458328,10.244570000000143,1.0549412,1.0547748
27,468,4.9C(27%)-4.75C,218.0,0.017257931,32.5188259196428,30.268347,37.518517,10.243608333333395,1.0547748,1.0542798
27,468,4.9C(27%)-4.75C,219.0,0.01743258,32.19546763665589,29.628416,37.363125,10.257474999999976,1.0542798,1.0544412
27,468,4.9C(27%)-4.75C,220.0,0.017346514,32.628206980408216,30.007246,37.816296,10.1640466666664,1.0544412,1.0541831
27,468,4.9C(27%)-4.75C,221.0,0.017250385,32.54215090894175,30.248434,36.822372,10.24836166666646,1.0541831,1.0538599
27,468,4.9C(27%)-4.75C,222.0,0.017464684,32.44820650471703,29.926256,37.358959,10.177493333333405,1.0538599,1.053906
27,468,4.9C(27%)-4.75C,223.0,0.017349396,32.71377946282975,30.110279,37.72723,10.16689666666692,1.053906,1.0536921
27,468,4.9C(27%)-4.75C,224.0,0.017242365,32.532842346431465,30.244492,37.065624,10.165780000000087,1.0536921,1.0533793
27,468,4.9C(27%)-4.75C,225.0,0.017402468,32.47725528334646,30.023882,37.456379,10.178985000000102,1.0533793,1.0532497
27,468,4.9C(27%)-4.75C,226.0,0.017342189,32.63631165285382,30.06389,37.372238,10.258034999999897,1.0532497,1.052919
27,468,4.9C(27%)-4.75C,227.0,0.017354256,32.401427211164986,29.268469,37.018143,10.258996666666643,1.052919,1.0528445
27,468,4.9C(27%)-4.75C,228.0,0.017443243,32.457132811965806,29.91227,37.284557,10.265508333333612,1.0528445,1.0528091
27,468,4.9C(27%)-4.75C,229.0,0.017365964,32.693994659777466,29.956556,37.910736,10.257856666666338,1.0528091,1.0521054
27,468,4.9C(27%)-4.75C,230.0,0.017208286,32.384353285243236,29.496101,37.164047,10.254539999999785,1.0521054,1.0523001
27,468,4.9C(27%)-4.75C,231.0,0.017386194,32.64386326977854,30.172911,37.570988,10.184838333333028,1.0523001,1.0522456
27,468,4.9C(27%)-4.75C,232.0,0.017326122,32.81490797541634,30.236073,37.793026,10.260896666666667,1.0522456,1.0515397
27,468,4.9C(27%)-4.75C,233.0,0.01746111,32.34614378640004,29.366348,37.389488,10.267931666666604,1.0515397,1.0517855
27,468,4.9C(27%)-4.75C,234.0,0.017350342,32.76675363564663,30.146608,37.938538,10.264944999999717,1.0517855,1.0515379
27,468,4.9C(27%)-4.75C,235.0,0.017224528,32.79280745236195,30.268927,37.470184,10.267038333333039,1.0515379,1.0508785
27,468,4.9C(27%)-4.75C,236.0,0.017512145,32.371912765079344,29.684034,37.383801,10.289096666666834,1.0508785,1.0510764
27,468,4.9C(27%)-4.75C,237.0,0.017360691,32.71683980141282,30.116087,37.299782,10.191076666666778,1.0510764,1.0510238
27,468,4.9C(27%)-4.75C,238.0,0.01739634,32.73381452063489,29.755215,37.380032,10.273733333333318,1.0510238,1.0503407
27,468,4.9C(27%)-4.75C,239.0,0.017508818,32.27307420158105,29.607925,37.302868,10.201726666666703,1.0503407,1.0504786
27,468,4.9C(27%)-4.75C,240.0,0.017366383,32.646832306464525,30.123564,37.697952,10.193369999999899,1.0504786,1.0501631
27,468,4.9C(27%)-4.75C,241.0,0.017287008,32.471422208043265,30.054619,36.779896,10.280158333333384,1.0501631,1.0498409
27,468,4.9C(27%)-4.75C,242.0,0.017468147,32.248527068992225,29.807724,37.342941,10.295719999999953,1.0498409,1.0497942
27,468,4.9C(27%)-4.75C,243.0,0.01736757,32.61752250196385,30.034231,37.323071,10.203406666667433,1.0497942,1.049687
27,468,4.9C(27%)-4.75C,244.0,0.017408688,32.36626464329744,29.321529,37.022079,10.286580000000928,1.049687,1.0493299
27,468,4.9C(27%)-4.75C,245.0,0.017493058,32.42555229452574,29.834703,37.670231,10.21477166666688,1.0493299,1.0492371
27,468,4.9C(27%)-4.75C,246.0,0.017332649,32.84986763492068,30.387499,37.910343,10.285771666666067,1.0492371,1.0488079
27,468,4.9C(27%)-4.75C,247.0,0.01723507,32.56227726104102,29.708702,37.093037,10.209540000000077,1.0488079,1.050521
27,468,4.9C(27%)-4.75C,248.0,0.017437166,32.68706875905639,29.594851,37.41457,10.299598333333657,1.050521,1.049211
27,468,4.9C(27%)-4.75C,249.0,0.017421475,32.82604247607836,29.685537,37.837254,10.298190000000371,1.049211,1.0489084
27,468,4.9C(27%)-4.75C,250.0,0.01728498,32.61647123301742,30.164188,36.943851,10.198430000000128,1.0489084,1.048383
27,468,4.9C(27%)-4.75C,251.0,0.01744985,32.445386612752785,29.789448,37.430359,10.309560000000056,1.048383,1.0483291
27,468,4.9C(27%)-4.75C,252.0,0.017339576,32.750408585308044,30.027592,37.724354,10.294133333333109,1.0483291,1.0479677
27,468,4.9C(27%)-4.75C,253.0,0.017251328,32.43642079937304,29.578081,37.111897,10.290668333333452,1.0479677,1.0476955
27,468,4.9C(27%)-4.75C,254.0,0.017458856,32.46936327586202,29.642517,37.554947,10.30868166666672,1.0476955,1.0476583
27,468,4.9C(27%)-4.75C,255.0,0.017357446,32.77629087227412,29.811268,37.957996,10.293173333333106,1.0476583,1.0469937
27,468,4.9C(27%)-4.75C,256.0,0.017291125,32.32950367709144,29.33835,37.178532,10.294449999999294,1.0469937,1.047117
27,468,4.9C(27%)-4.75C,257.0,0.017396487,32.52619897676276,29.805059,37.49593,10.307133333333574,1.047117,1.0470315
27,468,4.9C(27%)-4.75C,258.0,0.017328709,32.629555944487315,29.882,37.722309,10.22026500000017,1.0470315,1.0464486
27,468,4.9C(27%)-4.75C,259.0,0.01736505,32.28094656322729,29.259321,37.07077,10.217931666666603,1.0464486,1.046561
27,468,4.9C(27%)-4.75C,260.0,0.017431792,32.491314014890214,29.65872,37.440887,10.231193333333552,1.046561,1.0465661
27,468,4.9C(27%)-4.75C,261.0,0.017366678,32.76575216205531,29.701778,38.031387,10.304574999999993,1.0465661,1.0457973
27,468,4.9C(27%)-4.75C,262.0,0.017544847,32.349925779251166,29.7031,37.243977,10.336211666666593,1.0457973,1.0459769
27,468,4.9C(27%)-4.75C,263.0,0.017429469,32.6794194794094,29.917578,37.605022,10.319690000000021,1.0459769,1.0460356
27,468,4.9C(27%)-4.75C,264.0,0.017402742,32.83729895528146,29.797302,38.025013,10.227155000000494,1.0460356,1.0453819
27,468,4.9C(27%)-4.75C,265.0,0.017488884,32.40459021756017,29.637924,37.389702,10.328999999999844,1.0453819,1.045531
27,468,4.9C(27%)-4.75C,266.0,0.01741397,32.75979224068319,29.867439,37.768841,10.236366666667163,1.045531,1.0453225
27,468,4.9C(27%)-4.75C,267.0,0.017314922,32.62729518140252,30.194376,36.927296,10.231570000000648,1.0453225,1.0449013
27,468,4.9C(27%)-4.75C,268.0,0.017511936,32.43122406883207,29.810326,37.488472,10.338336666666631,1.0449013,1.0449401
27,468,4.9C(27%)-4.75C,269.0,0.017376471,32.671836481220666,29.90934,37.866425,10.325628333333103,1.0449401,1.0446787
27,468,4.9C(27%)-4.75C,270.0,0.01728742,32.621848396565284,30.020527,37.329208,10.237498333333255,1.0446787,1.0443194
27,468,4.9C(27%)-4.75C,271.0,0.017485868,32.478369128957546,29.868212,37.647583,10.342668333333373,1.0443194,1.0443325
27,468,4.9C(27%)-4.75C,272.0,0.017395418,32.77852268206731,30.030684,37.894539,10.248339999999734,1.0443325,1.0437647
27,468,4.9C(27%)-4.75C,273.0,0.017277688,32.5223281401723,29.41848,37.263512,10.328653333333204,1.0437647,1.0436795
27,468,4.9C(27%)-4.75C,274.0,0.017471252,32.64515695106541,29.915419,37.707081,10.350826666667126,1.0436795,1.0436504
27,468,4.9C(27%)-4.75C,275.0,0.017413013,32.83208192972968,29.992256,37.959217,10.350826666667126,1.0436504,1.043063
27,468,4.9C(27%)-4.75C,276.0,0.017343292,32.588373378357666,29.60869,37.553993,10.335229999999994,1.043063,1.0431329
27,468,4.9C(27%)-4.75C,277.0,0.017435262,32.77368447582503,30.161469,38.052471,10.344744999999996,1.0431329,1.0429279
27,468,4.9C(27%)-4.75C,278.0,0.017303754,32.887628511041015,30.522686,37.97673,10.259400000000005,1.0429279,1.0422347
27,468,4.9C(27%)-4.75C,279.0,0.017600857,32.36465943507981,29.655994,37.504864,10.379658333333342,1.0422347,1.0423945
27,468,4.9C(27%)-4.75C,280.0,0.017434113,32.689495253312614,30.083412,37.641685,10.274375000000024,1.0423945,1.0422411
27,468,4.9C(27%)-4.75C,281.0,0.017391747,32.70854910703115,30.06497,37.734798,10.355119999999989,1.0422411,1.0416422
27,468,4.9C(27%)-4.75C,282.0,0.017547585,32.31280350000006,29.633654,37.53529,10.377906666666664,1.0416422,1.0417318
27,468,4.9C(27%)-4.75C,283.0,0.017395973,32.71357440800633,30.151365,37.875874,10.275844999999997,1.0417318,1.0413966
27,468,4.9C(27%)-4.75C,284.0,0.01732121,32.67538837386012,30.12252,36.93116,10.366783333333357,1.0413966,1.0410008
27,468,4.9C(27%)-4.75C,285.0,0.017544515,32.45061725339374,29.800182,37.718346,10.387924999999935,1.0410008,1.0409545
27,468,4.9C(27%)-4.75C,286.0,0.017385336,32.89139398110359,30.344805,37.810265,10.285534999999921,1.0409545,1.0406756
27,468,4.9C(27%)-4.75C,287.0,0.017394364,32.670046232073986,29.947342,37.372944,10.298865000000054,1.0406756,1.0402817
27,468,4.9C(27%)-4.75C,288.0,0.017514665,32.55096332218843,29.860922,37.637886,10.301028333333306,1.0402817,1.0401531
27,468,4.9C(27%)-4.75C,289.0,0.017502051,32.736613037295974,29.901981,37.915581,10.378183333333315,1.0401531,1.0396147
27,468,4.9C(27%)-4.75C,290.0,0.017451724,32.50990968090061,29.37402,37.295444,10.374016666666648,1.0396147,1.0393991
27,468,4.9C(27%)-4.75C,291.0,0.01752539,32.684736112707995,30.061102,37.82708,10.30974499999999,1.0393991,1.0394431
27,468,4.9C(27%)-4.75C,292.0,0.017444786,32.888368402486385,30.35236,37.950428,10.387948333333407,1.0394431,1.0388243
27,468,4.9C(27%)-4.75C,293.0,0.017395567,32.49318306600158,29.68894,37.419853,10.308580000000074,1.0388243,1.0388591
27,468,4.9C(27%)-4.75C,294.0,0.017539693,32.71515890166415,30.0084,37.801807,10.317508333333292,1.0388591,1.0386523
27,468,4.9C(27%)-4.75C,295.0,0.017444959,32.895307756170496,30.320724,37.87476,10.309224999999909,1.0386523,1.0379636
27,468,4.9C(27%)-4.75C,296.0,0.017648993,32.49317252417491,29.673109,37.583832,10.426375000000068,1.0379636,1.0379975
27,468,4.9C(27%)-4.75C,297.0,0.017500971,32.78482188018093,30.169254,38.046722,10.410295000000042,1.0379975,1.0377097
27,468,4.9C(27%)-4.75C,298.0,0.017376844,32.86115330129671,30.225395,37.848141,10.406238333333265,1.0377097,1.03715
27,468,4.9C(27%)-4.75C,299.0,0.017626794,32.44718554988578,29.733465,37.694256,10.349106666666678,1.03715,1.0371321
27,468,4.9C(27%)-4.75C,300.0,0.017506592,32.83209628560493,30.158249,38.058189,10.327753333333385,1.0371321,1.0368131
27,468,4.9C(27%)-4.75C,301.0,0.017416963,32.73493056618217,30.21822,37.104404,10.41501833333338,1.0368131,1.0364714
27,468,4.9C(27%)-4.75C,302.0,0.017631814,32.56060057902741,29.965405,37.865314,10.356134999999874,1.0364714,1.0363262
27,468,4.9C(27%)-4.75C,303.0,0.017464561,32.92776126997671,30.342733,38.106995,10.417898333333385,1.0363262,1.0359422
27,468,4.9C(27%)-4.75C,304.0,0.017407542,32.72846445413192,29.848417,37.613384,10.427321666666588,1.0359422,1.0356536
27,468,4.9C(27%)-4.75C,305.0,0.017549869,32.60341882200155,29.726698,37.958626,10.339680000000225,1.0356536,1.0355289
27,468,4.9C(27%)-4.75C,306.0,0.017515516,32.834805042438276,29.985769,38.328484,10.418818333333427,1.0355289,1.0347883
27,468,4.9C(27%)-4.75C,307.0,0.017451145,32.542659267128634,29.464439,37.3904,10.336498333333292,1.0347883,1.0348125
27,468,4.9C(27%)-4.75C,308.0,0.017619312,32.65833693186985,29.875162,37.855312,10.446950000000166,1.0348125,1.0346229
27,468,4.9C(27%)-4.75C,309.0,0.01750816,32.960288040625,30.081028,38.303932,10.435148333333442,1.0346229,1.0339209
27,468,4.9C(27%)-4.75C,310.0,0.017537486,32.63957717304743,29.590307,37.649879,10.353443333333416,1.0339209,1.033818
27,468,4.9C(27%)-4.75C,311.0,0.017673315,32.7195595746269,29.815407,37.767845,10.4586016666668,1.033818,1.0336492
27,468,4.9C(27%)-4.75C,312.0,0.017601224,32.9636414039786,29.833714,38.240734,10.441283333333558,1.0336492,1.0328908
27,468,4.9C(27%)-4.75C,313.0,0.017738715,32.46487609992369,29.586132,37.774792,10.484990000000106,1.0328908,1.0329752
27,468,4.9C(27%)-4.75C,314.0,0.017593566,32.89753961190648,29.944872,38.417728,10.453575000000031,1.0329752,1.0326473
27,468,4.9C(27%)-4.75C,315.0,0.017493332,32.93418109660371,30.239368,37.997147,10.365073333333324,1.0326473,1.0320503
27,468,4.9C(27%)-4.75C,316.0,0.017720306,32.52453918920965,29.621159,37.77483,10.482288333333175,1.0320503,1.0320588
27,468,4.9C(27%)-4.75C,317.0,0.017614346,32.73288749810175,29.931906,38.206425,10.46427333333316,1.0320588,1.0316513
27,468,4.9C(27%)-4.75C,318.0,0.017517311,32.82148680642688,30.342459,37.593262,10.459209999999924,1.0316513,1.0311332
27,468,4.9C(27%)-4.75C,319.0,0.01772006,32.63224947587231,29.646542,37.876148,10.493458333333061,1.0311332,1.0309865
27,468,4.9C(27%)-4.75C,320.0,0.017635064,32.91983111380871,29.849621,38.152382,10.475555000000167,1.0309865,1.0303698
27,468,4.9C(27%)-4.75C,321.0,0.017562026,32.70448945259936,29.221384,37.376842,10.472666666666434,1.0303698,1.0300608
27,468,4.9C(27%)-4.75C,322.0,0.017756209,32.74258729828492,29.747026,37.718445,10.424488333333283,1.0300608,1.0296892
27,468,4.9C(27%)-4.75C,323.0,0.017719168,32.96902689984827,29.658043,38.26395,10.402898333333239,1.0296892,1.0290762
27,468,4.9C(27%)-4.75C,324.0,0.017602984,32.56883407324357,29.381714,37.547115,10.479750000000058,1.0290762,1.0289208
27,468,4.9C(27%)-4.75C,325.0,0.017728532,32.73532877564572,29.750898,38.010761,10.428551666666559,1.0289208,1.0287502
27,468,4.9C(27%)-4.75C,326.0,0.017647259,32.88977748075477,30.06028,38.194561,10.497964999999871,1.0287502,1.0279014
27,468,4.9C(27%)-4.75C,327.0,0.017883061,32.47971869405737,29.447969,37.6581,10.45035500000037,1.0279014,1.0279468
27,468,4.9C(27%)-4.75C,328.0,0.017733715,32.87490263189276,29.809889,37.947811,10.522871666666955,1.0279468,1.0276414
27,468,4.9C(27%)-4.75C,329.0,0.01775152,32.9017632070254,29.554554,38.294994,10.432708333333721,1.0276414,1.0269073
27,468,4.9C(27%)-4.75C,330.0,0.017841857,32.427730119728885,29.523172,37.739437,10.47518166666705,1.0269073,1.0268679
27,468,4.9C(27%)-4.75C,331.0,0.017729739,32.888054961398396,29.944925,38.088177,10.451153333333302,1.0268679,1.0263298
27,468,4.9C(27%)-4.75C,332.0,0.017702775,32.917860547727315,30.027555,37.390507,10.436356666666688,1.0263298,1.0258448
27,468,4.9C(27%)-4.75C,333.0,0.017873105,32.643466506208874,29.824379,37.676579,10.488058333333175,1.0258448,1.025205
27,468,4.9C(27%)-4.75C,334.0,0.017763838,33.032269416158606,29.837143,37.795624,10.480311666666724,1.025205,1.0251681
27,468,4.9C(27%)-4.75C,335.0,0.017782249,32.84012278841867,29.451698,37.531082,10.537638333333113,1.0251681,1.0246429
27,468,4.9C(27%)-4.75C,336.0,0.017824084,32.695866084870865,29.807146,37.723015,10.494058333333426,1.0246429,1.0242809
27,468,4.9C(27%)-4.75C,337.0,0.017788216,32.86842768893828,29.875027,37.703625,10.572806666666777,1.0242809,1.0236021
27,468,4.9C(27%)-4.75C,338.0,0.017784886,32.69329526233185,29.462864,37.543335,10.577395000000251,1.0236021,1.0233663
27,468,4.9C(27%)-4.75C,339.0,0.017864119,32.76415029525227,29.761732,37.995762,10.595810000000347,1.0233663,1.0227488
27,468,4.9C(27%)-4.75C,340.0,0.017777188,32.90728265056602,29.995474,37.896614,10.584336666666786,1.0227488,1.0222253
