Repository: slreally/LSTM_Battery_RUL_Prediction_

# LSTM_Battery_RUL_Prediction_

## Data


07.01:

#### read_data.py
先用实验电池生命周期数据训练出一个基本模型，之后基于基本模型针对具体电池进行训练和测试？

File: data/2017_06_30_cell29_data.csv (part 1 of 2)
cell,cycle_life,charge_policy,cycle,IR,Tavg,Tmin,Tmax,chargetime,QD,lable
29,498,4.9C(69%)-4.25C,1.0,0.017143238,33.41938307679322,30.781199,37.575756,10.18139333333335,1.0699197,1.0725043
29,498,4.9C(69%)-4.25C,2.0,0.017144648,33.048010392040645,30.098085,37.012123,10.097871666666713,1.0725043,1.0740113
29,498,4.9C(69%)-4.25C,3.0,0.017125197,33.330041861781865,30.551487,37.6395,10.181245000000006,1.0740113,1.0743943
29,498,4.9C(69%)-4.25C,4.0,0.0170254,33.50914103842876,30.803997,37.795395,10.098283333333287,1.0743943,1.0746225
29,498,4.9C(69%)-4.25C,5.0,0.016981995,33.342076506722634,30.606911,37.425266,10.097658333333433,1.0746225,1.0751919
29,498,4.9C(69%)-4.25C,6.0,0.01699084,33.43699025379432,30.745941,37.589333,10.097846666666737,1.0751919,1.0756115
29,498,4.9C(69%)-4.25C,7.0,0.01692583,33.53113105303036,30.732454,37.794746,10.097815000000022,1.0756115,1.0753247
29,498,4.9C(69%)-4.25C,8.0,0.017075118,32.955954189143334,30.139469,37.147488,10.181685000000046,1.0753247,1.0758957
29,498,4.9C(69%)-4.25C,9.0,0.016989624,33.28125929620032,30.447144,37.504112,10.18119333333331,1.0758957,1.0762185
29,498,4.9C(69%)-4.25C,10.0,0.016923536,33.25332852825546,30.573275,37.177448,10.097889999999946,1.0762185,1.0760227
29,498,4.9C(69%)-4.25C,11.0,0.017064324,33.00852548590384,30.201004,37.126675,10.097811666666773,1.0760227,1.0765954
29,498,4.9C(69%)-4.25C,12.0,0.016965687,33.1886558697124,30.234175,37.162544,10.181261666666735,1.0765954,1.0768864
29,498,4.9C(69%)-4.25C,13.0,0.016930262,33.31606857779636,30.392757,37.252258,10.098379999999937,1.0768864,1.0768394
29,498,4.9C(69%)-4.25C,14.0,0.016983652,33.19295331829779,30.380527,37.297661,10.09781166666653,1.0768394,1.0771252
29,498,4.9C(69%)-4.25C,15.0,0.016934887,33.41307626360552,30.664289,37.386566,10.097936666666646,1.0771252,1.0772126
29,498,4.9C(69%)-4.25C,16.0,0.016941605,33.294293285475824,30.397316,37.106293,10.097776666666809,1.0772126,1.0772059
29,498,4.9C(69%)-4.25C,17.0,0.016991433,33.379704754251755,30.667433,37.620029,10.097779999999814,1.0772059,1.077522
29,498,4.9C(69%)-4.25C,18.0,0.016874265,33.661266450127854,30.799252,37.876892,10.097980000000097,1.077522,1.0773381
29,498,4.9C(69%)-4.25C,19.0,0.016844191,33.362548810212694,30.35257,37.323837,10.180888333333133,1.0773381,1.077634
29,498,4.9C(69%)-4.25C,20.0,0.016926682,33.5011048577478,30.674234,37.780888,10.09782000000026,1.077634,1.0780132
29,498,4.9C(69%)-4.25C,21.0,0.016843941,33.74290136363647,30.920906,38.176014,10.097818333333514,1.0780132,1.0777264
29,498,4.9C(69%)-4.25C,22.0,0.016912729,33.30530586915078,30.392046,37.378677,10.181446666666307,1.0777264,1.077733
29,498,4.9C(69%)-4.25C,23.0,0.01697682,33.299737510674554,30.594233,37.725246,10.097928333333403,1.077733,1.0779768
29,498,4.9C(69%)-4.25C,24.0,0.016876906,33.4780404219408,30.646685,37.822845,10.098009999999583,1.0779768,1.0775849
29,498,4.9C(69%)-4.25C,25.0,0.016948519,33.07719586348407,30.147356,37.292267,10.097859999999734,1.0775849,1.0780925
29,498,4.9C(69%)-4.25C,26.0,0.016915733,33.419660241666634,30.761749,37.823315,10.181416666666822,1.0780925,1.078277
29,498,4.9C(69%)-4.25C,27.0,0.016837668,33.62445953728809,31.123215,37.763851,10.097766666666333,1.078277,1.0779268
29,498,4.9C(69%)-4.25C,28.0,0.016957415,33.28194287855946,30.383543,37.607357,10.181231666666282,1.0779268,1.0783483
29,498,4.9C(69%)-4.25C,29.0,0.016901109,33.5887331920474,30.880707,38.01371,10.098060000000016,1.0783483,1.0784181
29,498,4.9C(69%)-4.25C,30.0,0.016874047,33.50545028148777,30.966164,37.53252,10.181431666666564,1.0784181,1.0780286
29,498,4.9C(69%)-4.25C,31.0,0.01709458,33.14515542195544,30.458086,37.603546,10.181108333333395,1.0780286,1.0782835
29,498,4.9C(69%)-4.25C,32.0,0.016945159,33.43782750342464,30.706345,37.550388,10.181380000000354,1.0782835,1.0784762
29,498,4.9C(69%)-4.25C,33.0,0.016971326,33.27479306689247,30.33173,37.215954,10.1814433333333,1.0784762,1.0782794
29,498,4.9C(69%)-4.25C,34.0,0.017084291,33.13115384112142,30.472725,37.339054,10.181244999999763,1.0782794,1.0785064
29,498,4.9C(69%)-4.25C,35.0,0.017053565,33.324350906034454,30.214172,37.537746,10.098056666667011,1.0785064,1.0785205
29,498,4.9C(69%)-4.25C,36.0,0.017000452,33.13149237157099,30.02223,37.128128,10.18171000000002,1.0785205,1.0786949
29,498,4.9C(69%)-4.25C,37.0,0.017039808,33.35326562333328,30.568375,37.780903,10.097810000000269,1.0786949,1.0790261
29,498,4.9C(69%)-4.25C,38.0,0.01691696,33.69421901175487,30.686283,38.252934,10.097611666666731,1.0790261,1.0787888
29,498,4.9C(69%)-4.25C,39.0,0.016855923,33.478049255336586,30.730366,37.828358,10.18151333333323,1.0787888,1.0788404
29,498,4.9C(69%)-4.25C,40.0,0.016928067,33.61029473946031,30.964712,38.114414,10.181253333333492,1.0788404,1.0789772
29,498,4.9C(69%)-4.25C,41.0,0.016844675,33.827491034109926,31.296963,37.898586,10.18155333333319,1.0789772,1.0785637
29,498,4.9C(69%)-4.25C,42.0,0.017017623,33.37985267893832,30.462429,37.720272,10.181298333333205,1.0785637,1.0788754
29,498,4.9C(69%)-4.25C,43.0,0.016959388,33.64988372651708,30.8743,37.969734,10.181243333333017,1.0788754,1.0790966
29,498,4.9C(69%)-4.25C,44.0,0.016928887,33.843953583747904,30.853777,38.418877,10.098036666666546,1.0790966,1.0786086
29,498,4.9C(69%)-4.25C,45.0,0.017096089,33.3049897672269,30.335091,37.867035,10.181381666666615,1.0786086,1.0789906
29,498,4.9C(69%)-4.25C,46.0,0.016979106,33.646624740617185,30.769361,38.238857,10.097970000000108,1.0789906,1.0791485
29,498,4.9C(69%)-4.25C,47.0,0.0168963,33.73182766356713,30.971428,38.356033,10.09811666666695,1.0791485,1.0784687
29,498,4.9C(69%)-4.25C,48.0,0.017128009,33.14153504128812,30.161531,37.748447,10.0981283333332,1.0784687,1.0789117
29,498,4.9C(69%)-4.25C,49.0,0.017028138,33.4707885244004,30.457363,37.98333,10.181415000000076,1.0789117,1.0790801
29,498,4.9C(69%)-4.25C,50.0,0.016977483,33.432206617866086,30.414293,37.604527,10.181446666666307,1.0790801,1.078729
29,498,4.9C(69%)-4.25C,51.0,0.017107073,33.26299076286919,30.566286,37.905788,10.09799499999984,1.078729,1.0790319
29,498,4.9C(69%)-4.25C,52.0,0.016982874,33.554785407563074,30.739233,37.801361,10.09817666666689,1.0790319,1.0791355
29,498,4.9C(69%)-4.25C,53.0,0.017063076,33.52951515601034,30.520746,37.874363,10.181351666666645,1.0791355,1.0788271
29,498,4.9C(69%)-4.25C,54.0,0.017121978,33.35590977460053,30.571266,38.09845,10.181344999999661,1.0788271,1.0790955
29,498,4.9C(69%)-4.25C,55.0,0.016985482,33.69009601769162,30.863443,38.224598,10.097993333333095,1.0790955,1.0789634
29,498,4.9C(69%)-4.25C,56.0,0.016958607,33.43428362261014,30.464363,37.545273,10.181571666667393,1.0789634,1.0788879
29,498,4.9C(69%)-4.25C,57.0,0.017142689,33.26719913322085,30.40723,37.921715,10.181231666665797,1.0788879,1.0790948
29,498,4.9C(69%)-4.25C,58.0,0.017069092,33.53457022928871,30.143047,38.406494,10.181459999999303,1.0790948,1.0787392
29,498,4.9C(69%)-4.25C,59.0,0.017023552,33.16081713755283,30.153831,37.674679,10.181674999999814,1.0787392,1.0790167
29,498,4.9C(69%)-4.25C,60.0,0.017093727,33.317497951679016,30.414001,37.997589,10.181315000000177,1.0790167,1.0792072
29,498,4.9C(69%)-4.25C,61.0,0.017021986,33.636024283569604,30.738682,38.323753,10.181723333333503,1.0792072,1.0788153
29,498,4.9C(69%)-4.25C,62.0,0.017123902,33.297130323308274,30.223267,37.815968,10.181378333333608,1.0788153,1.078967
29,498,4.9C(69%)-4.25C,63.0,0.017110441,33.35284542487482,30.501059,37.948078,10.181176666667064,1.078967,1.0791081
29,498,4.9C(69%)-4.25C,64.0,0.017087113,33.52807808270671,30.410982,38.241467,10.098096666667455,1.0791081,1.0787772
29,498,4.9C(69%)-4.25C,65.0,0.017149581,33.27251431749996,30.311611,38.063816,10.18141333333333,1.0787772,1.0791973
29,498,4.9C(69%)-4.25C,66.0,0.017040189,33.70306247403686,30.980211,38.481686,10.097973333333114,1.0791973,1.079254
29,498,4.9C(69%)-4.25C,67.0,0.017135402,33.79178906040278,31.153404,38.210724,10.181215000000277,1.079254,1.0788829
29,498,4.9C(69%)-4.25C,68.0,0.017135402,33.49361752228759,30.623123,38.313114,10.18126666666667,1.0788829,1.0792027
29,498,4.9C(69%)-4.25C,69.0,0.017045027,33.83620298092874,30.880789,38.449123,10.098003333333342,1.0792027,1.0793418
29,498,4.9C(69%)-4.25C,70.0,0.016998878,33.70077873141889,30.905964,38.053604,10.098336666666667,1.0793418,1.0789192
29,498,4.9C(69%)-4.25C,71.0,0.017186172,33.425527338383866,30.622015,38.378128,10.098269999999987,1.0789192,1.079193
29,498,4.9C(69%)-4.25C,72.0,0.017043572,33.79975324747477,30.871155,38.440788,10.181441666666675,1.079193,1.0792215
29,498,4.9C(69%)-4.25C,73.0,0.017023232,33.52261619661022,30.399784,37.957611,10.180989999999959,1.0792215,1.0790558
29,498,4.9C(69%)-4.25C,74.0,0.017145412,33.44487205842502,30.684792,38.270771,10.181028333333355,1.0790558,1.0792208
29,498,4.9C(69%)-4.25C,75.0,0.0170209,33.8014200783487,30.980345,38.303219,10.18133666666666,1.0792208,1.0790402
29,498,4.9C(69%)-4.25C,76.0,0.017057866,33.54779889957804,30.749676,38.007286,10.098244999999952,1.0790402,1.0789559
29,498,4.9C(69%)-4.25C,77.0,0.017111128,33.58331578242678,30.8764,38.280121,10.18125666666674,1.0789559,1.079085
29,498,4.9C(69%)-4.25C,78.0,0.017078828,33.73277154340563,30.736246,38.329834,10.18135333333339,1.079085,1.0788847
29,498,4.9C(69%)-4.25C,79.0,0.01710932,33.46844878228486,30.304628,38.05331,10.098008333333322,1.0788847,1.0790732
29,498,4.9C(69%)-4.25C,80.0,0.01711187,33.68021690759088,30.738569,38.469353,10.097950000000006,1.0790732,1.079204
29,498,4.9C(69%)-4.25C,81.0,0.017045524,33.795150891869255,30.830103,38.809071,10.18112666666663,1.079204,1.078692
29,498,4.9C(69%)-4.25C,82.0,0.017159862,33.293821544142666,30.323137,37.967705,10.098190000000008,1.078692,1.0789336
29,498,4.9C(69%)-4.25C,83.0,0.017173989,33.462598983416214,30.492315,38.448017,10.1814699999999,1.0789336,1.078963
29,498,4.9C(69%)-4.25C,84.0,0.017149834,33.523052274642026,30.551884,38.679295,10.097685000000032,1.078963,1.0788269
29,498,4.9C(69%)-4.25C,85.0,0.017152047,33.47217016013354,30.565416,38.462551,10.097738333333231,1.0788269,1.0790966
29,498,4.9C(69%)-4.25C,86.0,0.017060731,33.8872544613467,31.167904,38.728004,10.097686666666656,1.0790966,1.0790656
29,498,4.9C(69%)-4.25C,87.0,0.017043104,33.849039208087504,30.796431,38.167526,10.09784499999999,1.0790656,1.0787252
29,498,4.9C(69%)-4.25C,88.0,0.017222976,33.484189332508265,30.584599,38.484894,10.181156666666842,1.0787252,1.0790383
29,498,4.9C(69%)-4.25C,89.0,0.017091332,33.858641299416256,30.72831,38.695976,10.181695000000037,1.0790383,1.0791094
29,498,4.9C(69%)-4.25C,90.0,0.017066024,33.84239223869349,30.907244,38.737305,10.09807166666651,1.0791094,1.0787774
29,498,4.9C(69%)-4.25C,91.0,0.017173747,33.57090661868687,30.602238,38.711632,10.18112666666663,1.0787774,1.0789982
29,498,4.9C(69%)-4.25C,92.0,0.017040921,33.86518291821247,31.068272,39.010788,10.097951666666631,1.0789982,1.0786406
29,498,4.9C(69%)-4.25C,93.0,0.017060153,33.50677695945951,30.601402,38.276249,10.097963333333366,1.0786406,1.0787694
29,498,4.9C(69%)-4.25C,94.0,0.017196311,33.61633609406782,30.73848,38.731884,10.181291666666706,1.0787694,1.0789355
29,498,4.9C(69%)-4.25C,95.0,0.01708249,33.91036883430476,31.019627,38.679161,10.18132333333342,1.0789355,1.0785538
29,498,4.9C(69%)-4.25C,96.0,0.017092893,33.559060717647036,30.550959,38.275719,10.098008333333322,1.0785538,1.0786701
29,498,4.9C(69%)-4.25C,97.0,0.017170779,33.53944309189633,30.669987,38.473335,10.181190000000061,1.0786701,1.078789
29,498,4.9C(69%)-4.25C,98.0,0.017130952,33.79378368729094,30.74675,38.58643,10.097696666666646,1.078789,1.0785329
29,498,4.9C(69%)-4.25C,99.0,0.01718742,33.53359519679047,30.219971,38.346455,10.097869999999967,1.0785329,1.0787998
29,498,4.9C(69%)-4.25C,100.0,0.01718566,33.79265193300256,30.604338,38.873756,10.098313333333499,1.0787998,1.0788604
29,498,4.9C(69%)-4.25C,101.0,0.017104983,33.90393058549226,30.885763,39.236313,10.18143666666656,1.0788604,1.0782932
29,498,4.9C(69%)-4.25C,102.0,0.017231453,33.43299951065634,30.435303,38.626274,10.097793333333296,1.0782932,1.0786196
29,498,4.9C(69%)-4.25C,103.0,0.017132387,33.77914765993258,30.920988,38.751003,10.097671666666672,1.0786196,1.0787096
29,498,4.9C(69%)-4.25C,104.0,0.017108696,33.836612258305614,30.799618,38.500702,10.098283333333287,1.0787096,1.0780714
29,498,4.9C(69%)-4.25C,105.0,0.01729113,33.33400804037013,30.152958,38.466927,10.18092333333334,1.0780714,1.0785189
29,498,4.9C(69%)-4.25C,106.0,0.017176826,33.68970636332179,30.538452,38.840775,10.097768333333079,1.0785189,1.0785583
29,498,4.9C(69%)-4.25C,107.0,0.017108949,33.73601404894513,30.767326,38.629341,10.097836666666748,1.0785583,1.0781133
29,498,4.9C(69%)-4.25C,108.0,0.017280439,33.385186614478215,30.234827,38.441723,10.18130333333344,1.0781133,1.0770898
29,498,4.9C(69%)-4.25C,109.0,0.017204434,33.67492155462887,30.519882,38.76149,10.097924999999911,1.0770898,1.078418
29,498,4.9C(69%)-4.25C,110.0,0.017159231,33.774945602704975,30.543659,38.677498,10.097656666666929,1.078418,1.07828
29,498,4.9C(69%)-4.25C,111.0,0.017231431,33.67284601760258,30.577974,39.13427,10.097753333333337,1.07828,1.0785463
29,498,4.9C(69%)-4.25C,112.0,0.017026767,34.1539092205259,31.243206,39.287632,10.097658333333674,1.0785463,1.0783014
29,498,4.9C(69%)-4.25C,113.0,0.017047917,33.8650971968174,30.891443,38.488014,10.181231666666767,1.0783014,1.0782635
29,498,4.9C(69%)-4.25C,114.0,0.017174963,33.769970946963205,30.8615,38.890854,10.097671666666672,1.0782635,1.0783994
29,498,4.9C(69%)-4.25C,115.0,0.017155053,34.01256323969729,30.491928,39.156239,10.181086666666669,1.0783994,1.0779394
29,498,4.9C(69%)-4.25C,116.0,0.017153088,33.63651847779604,30.305992,38.696323,10.097939999999653,1.0779394,1.0780412
29,498,4.9C(69%)-4.25C,117.0,0.017223826,33.72351542930155,30.583097,39.051445,10.097513333333579,1.0780412,1.0780691
29,498,4.9C(69%)-4.25C,118.0,0.017138729,33.9120805268542,30.802282,39.328197,10.181276666666479,1.0780691,1.0776231
29,498,4.9C(69%)-4.25C,119.0,0.017226914,33.597075844537805,30.281368,38.836903,10.097725000000112,1.0776231,1.0779161
29,498,4.9C(69%)-4.25C,120.0,0.017190492,33.86787865635452,30.620792,39.042179,10.097715000000123,1.0779161,1.0779969
29,498,4.9C(69%)-4.25C,121.0,0.017173985,33.7607567320977,30.449415,39.228527,10.097976666666606,1.0779969,1.0776021
29,498,4.9C(69%)-4.25C,122.0,0.017248891,33.54809766239315,30.344826,38.85561,10.181044999999964,1.0776021,1.0778491
29,498,4.9C(69%)-4.25C,123.0,0.017178379,33.85026891755971,30.806812,39.088013,10.097991666666834,1.0778491,1.0779343
29,498,4.9C(69%)-4.25C,124.0,0.017156538,33.8286351840968,30.671312,38.609055,10.098008333333322,1.0779343,1.0775224
29,498,4.9C(69%)-4.25C,125.0,0.017304085,33.67592209181145,30.629219,38.977077,10.098020000000057,1.0775224,1.077629
29,498,4.9C(69%)-4.25C,126.0,0.017208494,33.82212709754019,30.225119,39.2131,10.181163333333098,1.077629,1.0776677
29,498,4.9C(69%)-4.25C,127.0,0.017233018,33.6465473500824,30.56768,38.838696,10.097955000000365,1.0776677,1.0774608
29,498,4.9C(69%)-4.25C,128.0,0.017301878,33.62140297215185,30.564882,39.070358,10.097848333333483,1.0774608,1.0776637
29,498,4.9C(69%)-4.25C,129.0,0.017170498,33.90356981872342,30.907747,39.140045,10.097733333333357,1.0776637,1.0775882
29,498,4.9C(69%)-4.25C,130.0,0.017144741,33.80129894023565,30.773697,38.5788,10.098111666666712,1.0775882,1.0774124
29,498,4.9C(69%)-4.25C,131.0,0.017270792,33.64334780217941,30.63047,38.820415,10.097978333333351,1.0774124,1.0774783
29,498,4.9C(69%)-4.25C,132.0,0.017267238,33.71569391996635,30.160236,38.717381,10.098315000000003,1.0774783,1.0773956
29,498,4.9C(69%)-4.25C,133.0,0.01724359,33.76733639167368,30.896915,38.918472,10.09772833333312,1.0773956,1.077394
29,498,4.9C(69%)-4.25C,134.0,0.017194599,33.886151591973174,30.947186,38.984787,10.097871666666954,1.077394,1.0775129
29,498,4.9C(69%)-4.25C,135.0,0.017211312,34.02012987763713,30.495739,39.271992,10.097849999999744,1.0775129,1.0771226
29,498,4.9C(69%)-4.25C,136.0,0.017242044,33.71465581788082,30.275745,38.754883,10.18109833333292,1.0771226,1.0773121
29,498,4.9C(69%)-4.25C,137.0,0.01726971,33.87866612342566,30.656649,39.276169,10.09816499999967,1.0773121,1.0774074
29,498,4.9C(69%)-4.25C,138.0,0.017190484,33.99533436680493,30.677004,39.540737,10.098828333333465,1.0774074,1.076938
29,498,4.9C(69%)-4.25C,139.0,0.017268583,33.62520912699754,30.34786,39.098309,10.097888333332957,1.076938,1.0772004
29,498,4.9C(69%)-4.25C,140.0,0.01720985,33.9666466833061,30.928423,39.425423,10.181235000000258,1.0772004,1.0772389
29,498,4.9C(69%)-4.25C,141.0,0.017143829,34.05122070163933,31.129982,39.200745,10.181153333333592,1.0772389,1.0767654
29,498,4.9C(69%)-4.25C,142.0,0.017355749,33.58710477684562,30.284504,38.965878,10.097806666666292,1.0767654,1.0769658
29,498,4.9C(69%)-4.25C,143.0,0.017284352,33.85706885606694,30.695246,39.342514,10.18130999999994,1.0769658,1.077068
29,498,4.9C(69%)-4.25C,144.0,0.017183524,33.93036987197232,31.048849,38.870644,10.181303333332956,1.077068,1.0766667
29,498,4.9C(69%)-4.25C,145.0,0.017372856,33.515772045188356,30.472269,39.135109,10.181463333333765,1.0766667,1.0768498
29,498,4.9C(69%)-4.25C,146.0,0.017256096,33.93213245589438,30.725281,39.105904,10.098088333333726,1.0768498,1.0768318
29,498,4.9C(69%)-4.25C,147.0,0.017304452,33.73685939798483,30.411345,38.798683,10.097898333333433,1.0768318,1.0765765
29,498,4.9C(69%)-4.25C,148.0,0.017382152,33.66429990050168,30.633499,39.176296,10.097818333332544,1.0765765,1.0767401
29,498,4.9C(69%)-4.25C,149.0,0.017265363,34.02226543849368,30.807747,39.434589,10.097738333333593,1.0767401,1.0763817
29,498,4.9C(69%)-4.25C,150.0,0.017267779,33.69912005823629,30.431305,38.780544,10.097949999999644,1.0763817,1.0764349
29,498,4.9C(69%)-4.25C,151.0,0.0173361,33.73255258037921,30.787605,39.143787,10.09786000000022,1.0764349,1.0764151
29,498,4.9C(69%)-4.25C,152.0,0.017294953,33.7417108106509,30.576305,38.80526,10.181325000000651,1.0764151,1.0761123
29,498,4.9C(69%)-4.25C,153.0,0.017398562,33.492523002504214,30.128223,38.779156,10.097806666667262,1.0761123,1.0762841
29,498,4.9C(69%)-4.25C,154.0,0.017318752,33.74442980100345,30.644638,39.065487,10.18162833333384,1.0762841,1.0763407
29,498,4.9C(69%)-4.25C,155.0,0.017319109,33.83520670142983,30.336573,39.063232,10.181363333333866,1.0763407,1.0758815
29,498,4.9C(69%)-4.25C,156.0,0.017405385,33.41565100417705,30.017412,38.88031,10.181059999999707,1.0758815,1.076278
29,498,4.9C(69%)-4.25C,157.0,0.017273024,33.88162786134452,30.752693,39.313492,10.097926666666172,1.076278,1.0762944
29,498,4.9C(69%)-4.25C,158.0,0.017249335,33.98625648344376,30.536793,39.371208,10.181603333332653,1.0762944,1.0759659
29,498,4.9C(69%)-4.25C,159.0,0.017282099,33.86667095875416,30.479788,39.343143,10.18117833333381,1.0759659,1.0761088
29,498,4.9C(69%)-4.25C,160.0,0.0172398,34.0264088821034,30.803257,39.509632,10.09788333333369,1.0761088,1.0762284
29,498,4.9C(69%)-4.25C,161.0,0.017177071,34.07194108866993,30.988487,39.360546,10.098176666666404,1.0762284,1.0757529
29,498,4.9C(69%)-4.25C,162.0,0.017361518,33.66291710989931,30.583679,39.338699,10.181030000000222,1.0757529,1.0759453
29,498,4.9C(69%)-4.25C,163.0,0.017243113,33.98223845961699,30.810337,39.396595,10.098016666666565,1.0759453,1.0759025
29,498,4.9C(69%)-4.25C,164.0,0.017277671,33.842265302109716,30.451431,39.032681,10.098110000000451,1.0759025,1.075599
29,498,4.9C(69%)-4.25C,165.0,0.017397402,33.74537615118241,30.742588,39.379253,10.176071666666152,1.075599,1.0757089
29,498,4.9C(69%)-4.25C,166.0,0.017279804,33.93392065400489,30.629822,39.307079,10.18112666666663,1.0757089,1.0754824
29,498,4.9C(69%)-4.25C,167.0,0.017364018,33.73827603249999,30.425667,38.938286,10.097981666666843,1.0754824,1.0753574
29,498,4.9C(69%)-4.25C,168.0,0.017319584,33.67859541736931,30.62464,39.183197,10.180846666666913,1.0753574,1.0754406
29,498,4.9C(69%)-4.25C,169.0,0.017319584,33.77102405972691,30.547045,39.148701,10.18075,1.0754406,1.0752236
29,498,4.9C(69%)-4.25C,170.0,0.017356072,33.701307582028,30.310318,39.162895,10.097946666666667,1.0752236,1.0754488
29,498,4.9C(69%)-4.25C,171.0,0.017304741,33.855927137436716,30.769762,39.536076,10.097779999999997,1.0754488,1.0755838
29,498,4.9C(69%)-4.25C,172.0,0.017241189,34.09993863135597,30.751698,39.729332,10.09745833333336,1.0755838,1.074982
29,498,4.9C(69%)-4.25C,173.0,0.017346093,33.762647903009984,30.463617,39.206768,10.097715,1.074982,1.0752425
29,498,4.9C(69%)-4.25C,174.0,0.017302878,34.02435846979863,30.712545,39.470871,10.097859999999976,1.0752425,1.0752823
29,498,4.9C(69%)-4.25C,175.0,0.017295778,34.06442027027026,30.551132,39.687672,10.097933333333337,1.0752823,1.0747335
29,498,4.9C(69%)-4.25C,176.0,0.017400917,33.65678510790143,30.251823,39.435654,10.18118666666663,1.0747335,1.0750289
29,498,4.9C(69%)-4.25C,177.0,0.01726575,33.96661430110257,30.781067,39.678234,10.097726666666677,1.0750289,1.0750264
29,498,4.9C(69%)-4.25C,178.0,0.017217448,33.95731420460363,31.052393,39.240299,10.181301666666695,1.0750264,1.0745828
29,498,4.9C(69%)-4.25C,179.0,0.017382883,33.63110924726661,30.376465,39.222923,10.097778333333311,1.0745828,1.0747252
29,498,4.9C(69%)-4.25C,180.0,0.017319851,33.74256199999996,30.415735,39.130939,10.18113999999999,1.0747252,1.074721
29,498,4.9C(69%)-4.25C,181.0,0.017382119,33.812728769611844,30.25075,39.346699,10.097803333333285,1.074721,1.0745747
29,498,4.9C(69%)-4.25C,182.0,0.017359661,33.824487121186365,30.613031,39.598511,10.097713333333378,1.0745747,1.0747578
29,498,4.9C(69%)-4.25C,183.0,0.017277848,34.121377752679244,30.669678,39.719322,10.18098000000003,1.0747578,1.074641
29,498,4.9C(69%)-4.25C,184.0,0.017236762,33.951738396388684,30.502968,39.281796,10.181028333333234,1.074641,1.0743666
29,498,4.9C(69%)-4.25C,185.0,0.017373493,33.82882923429536,30.575529,39.369968,10.180825000000064,1.0743666,1.0744686
29,498,4.9C(69%)-4.25C,186.0,0.017335987,34.014401026755756,30.360491,39.497929,10.097728333333361,1.0744686,1.074159
29,498,4.9C(69%)-4.25C,187.0,0.017353544,33.795546613120194,30.298922,39.429543,10.181148333333233,1.074159,1.074385
29,498,4.9C(69%)-4.25C,188.0,0.017285865,34.03755009745759,30.846254,39.818966,10.181164999999844,1.074385,1.0744741
29,498,4.9C(69%)-4.25C,189.0,0.017206194,34.26465451018686,31.017019,39.940529,10.097821666666762,1.0744741,1.0739491
29,498,4.9C(69%)-4.25C,190.0,0.017317697,33.96266907357858,30.290314,39.727779,10.097686666666656,1.0739491,1.0742304
29,498,4.9C(69%)-4.25C,191.0,0.017236274,34.28551257912177,30.83559,39.754421,10.097888333333442,1.0742304,1.074095
29,498,4.9C(69%)-4.25C,192.0,0.017307894,34.07523613775938,30.291296,39.778763,10.180743333333279,1.074095,1.0736231
29,498,4.9C(69%)-4.25C,193.0,0.017387368,33.68728651864411,30.237633,39.551445,10.097503333333346,1.0736231,1.0739132
29,498,4.9C(69%)-4.25C,194.0,0.017290309,34.038163291428575,30.654427,39.935318,10.097473333333376,1.0739132,1.0739745
29,498,4.9C(69%)-4.25C,195.0,0.017196255,34.084787408198096,30.861332,39.38369,10.097449999999904,1.0739745,1.0734106
29,498,4.9C(69%)-4.25C,196.0,0.017407384,33.74306441631628,30.427496,39.661568,10.180789999999979,1.0734106,1.0737216
29,498,4.9C(69%)-4.25C,197.0,0.017239653,34.27417089999996,30.955229,39.854839,10.0976483333332,1.0737216,1.073608
29,498,4.9C(69%)-4.25C,198.0,0.017394723,34.0363950890756,30.511782,39.495754,10.180948333333314,1.073608,1.0731603
29,498,4.9C(69%)-4.25C,199.0,0.017441785,33.75441837426909,30.433811,39.656338,10.180926666666588,1.0731603,1.0733703
29,498,4.9C(69%)-4.25C,200.0,0.017309014,34.07347834297522,30.59926,39.888302,10.180900000000111,1.0733703,1.0732844
29,498,4.9C(69%)-4.25C,201.0,0.017287323,33.89777370906067,30.359613,39.241642,10.097256666666604,1.0732844,1.072994
29,498,4.9C(69%)-4.25C,202.0,0.017435553,33.788188893162456,30.343563,39.51083,10.180926666666831,1.072994,1.072975
29,498,4.9C(69%)-4.25C,203.0,0.017413922,33.83667176050415,30.190657,39.784084,10.097609999999985,1.072975,1.0726475
29,498,4.9C(69%)-4.25C,204.0,0.017390002,33.729548286198174,30.319843,39.576527,10.097690000000147,1.0726475,1.0728744
29,498,4.9C(69%)-4.25C,205.0,0.017373998,34.01435809319899,30.751703,40.005795,10.180946666666568,1.0728744,1.072989
29,498,4.9C(69%)-4.25C,206.0,0.01726887,34.32277233872333,31.060911,40.141575,10.181021666666492,1.072989,1.0725905
29,498,4.9C(69%)-4.25C,207.0,0.017337343,34.04251298608701,30.535395,39.674217,10.097850000000228,1.0725905,1.0727677
29,498,4.9C(69%)-4.25C,208.0,0.017331427,34.16835480407134,30.865194,39.867229,10.181273333333472,1.0727677,1.0729014
29,498,4.9C(69%)-4.25C,209.0,0.017282341,34.29215579469632,30.779631,40.361599,10.097551666666792,1.0729014,1.0723382
29,498,4.9C(69%)-4.25C,210.0,0.017353103,33.9212642284768,30.460014,40.102718,10.181140000000111,1.0723382,1.07257
29,498,4.9C(69%)-4.25C,211.0,0.017262831,34.216135713682384,31.086891,40.042149,10.097575000000264,1.07257,1.07253
29,498,4.9C(69%)-4.25C,212.0,0.017234668,34.29286315133767,31.074596,39.599163,10.180918333333102,1.07253,1.0720321
29,498,4.9C(69%)-4.25C,213.0,0.017430341,33.922518219246825,30.629616,39.830879,10.09741166666645,1.0720321,1.0722899
29,498,4.9C(69%)-4.25C,214.0,0.017316947,34.251154860759506,30.841803,39.827572,10.097498333333352,1.0722899,1.0722451
29,498,4.9C(69%)-4.25C,215.0,0.017350841,34.06587959833331,30.668085,39.684467,10.181034999999975,1.0722451,1.0719142
29,498,4.9C(69%)-4.25C,216.0,0.017446017,33.81837576436286,30.518658,39.719696,10.180768333333253,1.0719142,1.0719608
29,498,4.9C(69%)-4.25C,217.0,0.017371302,34.0545216559048,30.452381,39.836998,10.097886666666698,1.0719608,1.0718336
29,498,4.9C(69%)-4.25C,218.0,0.017353656,33.81547146102261,30.231159,39.470421,10.097649999999947,1.0718336,1.0715737
29,498,4.9C(69%)-4.25C,219.0,0.017484203,33.8215003746858,30.527412,39.818996,10.18095333333331,1.0715737,1.0719018
29,498,4.9C(69%)-4.25C,220.0,0.017321702,34.27616317358177,30.875086,40.118988,10.181203333333542,1.0719018,1.0715015
29,498,4.9C(69%)-4.25C,221.0,0.017273583,34.0289158753138,30.809692,39.852188,10.097681666666661,1.0715015,1.071442
29,498,4.9C(69%)-4.25C,222.0,0.01736404,34.03666745227856,30.851723,39.885281,10.18095333333331,1.071442,1.0715483
29,498,4.9C(69%)-4.25C,223.0,0.017330877,34.213880276807956,30.725914,39.932144,10.180886666666387,1.0715483,1.0711352
29,498,4.9C(69%)-4.25C,224.0,0.017385641,33.89485705396284,30.264854,39.581028,10.097594999999759,1.0711352,1.0711697
29,498,4.9C(69%)-4.25C,225.0,0.017369937,34.01053527219443,30.650639,40.028923,10.180919999999848,1.0711697,1.0711846
29,498,4.9C(69%)-4.25C,226.0,0.017305251,34.22658490968267,30.825428,40.216373,10.097773333333317,1.0711846,1.0707109
29,498,4.9C(69%)-4.25C,227.0,0.017327476,33.91816549342106,30.400972,39.877949,10.180846666666913,1.0707109,1.0709339
29,498,4.9C(69%)-4.25C,228.0,0.017312989,34.160184155157765,30.822477,39.998531,10.09752833333332,1.0709339,1.070909
29,498,4.9C(69%)-4.25C,229.0,0.017289132,34.16752066666667,30.772669,39.572208,10.097788333333543,1.070909,1.0705432
29,498,4.9C(69%)-4.25C,230.0,0.017425135,33.965342537759426,30.607416,40.06736,10.097540000000057,1.0705432,1.0707886
29,498,4.9C(69%)-4.25C,231.0,0.017270561,34.39604582711859,31.198948,40.258705,10.180949999999818,1.0707886,1.0707537
29,498,4.9C(69%)-4.25C,232.0,0.017260205,34.387995860854964,31.075857,39.863911,10.097511666666833,1.0707537,1.0702785
29,498,4.9C(69%)-4.25C,233.0,0.017411502,34.08584532020123,30.876936,40.042198,10.097699999999895,1.0702785,1.0703744
29,498,4.9C(69%)-4.25C,234.0,0.017312571,34.270982074742236,30.821115,39.689781,10.180629999999656,1.0703744,1.0702879
29,498,4.9C(69%)-4.25C,235.0,0.017379494,34.07237534971334,30.4585,39.61253,10.180899999999868,1.0702879,1.0701456
29,498,4.9C(69%)-4.25C,236.0,0.017392546,34.09820105991564,30.825668,40.212292,10.180683333333581,1.0701456,1.0702101
29,498,4.9C(69%)-4.25C,237.0,0.017291708,34.38568921749994,31.019156,40.589314,10.097769999999825,1.0702101,1.069829
29,498,4.9C(69%)-4.25C,238.0,0.017192138,34.02719605175294,30.770233,39.699322,10.180796666666478,1.069829,1.0696037
29,498,4.9C(69%)-4.25C,239.0,0.017401805,33.90862406181206,30.738037,39.938572,10.180833333332945,1.0696037,1.0683639
29,498,4.9C(69%)-4.25C,240.0,0.017353663,34.04887756410252,30.585394,39.615246,10.097283333333326,1.0683639,1.069297
29,498,4.9C(69%)-4.25C,241.0,0.017455814,33.73529970059876,30.175127,39.461624,10.18080166666623,1.069297,1.0694379
29,498,4.9C(69%)-4.25C,242.0,0.01737814,34.033238616932046,30.548456,40.005314,10.097083333333527,1.0694379,1.0694417
29,498,4.9C(69%)-4.25C,243.0,0.017317856,34.27135990847457,30.594727,40.406845,10.097065000000294,1.0694417,1.0689363
29,498,4.9C(69%)-4.25C,244.0,0.017412128,33.853782158677674,30.313992,39.929085,10.097328333332552,1.0689363,1.0690768
29,498,4.9C(69%)-4.25C,245.0,0.017312327,34.26057246322907,30.981422,40.160816,10.180268333333272,1.0690768,1.0688818
29,498,4.9C(69%)-4.25C,246.0,0.017326482,34.212147923714724,30.525818,39.73703,10.097364999999991,1.0688818,1.0474319
29,498,4.9C(69%)-4.25C,247.0,0.017471548,33.09505976847271,29.798824,39.977013,10.097455000000386,1.0474319,1.0644184
29,498,4.9C(69%)-4.25C,248.0,0.017488807,33.76104406133983,30.148764,40.198471,10.191138333333463,1.0644184,1.0671352
29,498,4.9C(69%)-4.25C,249.0,0.017232642,34.20004472750421,30.89378,40.36832,10.09741666666717,1.0671352,1.0675894
29,498,4.9C(69%)-4.25C,250.0,0.017383911,33.99137725697378,30.441257,39.862103,10.18074333333255,1.0675894,1.0680792
29,498,4.9C(69%)-4.25C,251.0,0.017302485,34.2079988471284,30.92396,40.312595,10.09722166666664,1.0680792,1.0681245
29,498,4.9C(69%)-4.25C,252.0,0.017233694,34.22440730646511,31.137157,40.107418,10.096899999999247,1.0681245,1.0678502
29,498,4.9C(69%)-4.25C,253.0,0.017358029,33.88850916302522,30.32831,39.98325,10.180618333333404,1.0678502,1.0681168
29,498,4.9C(69%)-4.25C,254.0,0.017298246,34.137483186598736,30.836695,40.358822,10.0973933333337,1.0681168,1.067911
29,498,4.9C(69%)-4.25C,255.0,0.017216837,34.03895701542412,30.888405,39.848232,10.097155000000688,1.067911,1.0677627
29,498,4.9C(69%)-4.25C,256.0,0.01738227,33.95536207416877,30.528074,40.070286,10.097645000000679,1.0677627,1.0678567
29,498,4.9C(69%)-4.25C,257.0,0.017270695,34.07631844481604,30.696566,40.127411,10.18070000000007,1.0678567,1.0671636
29,498,4.9C(69%)-4.25C,258.0,0.017226625,34.0712204647651,31.042997,39.902878,10.180965000000045,1.0671636,1.0674912
29,498,4.9C(69%)-4.25C,259.0,0.017404888,33.91695686352151,30.344782,40.146091,10.097773333333317,1.0674912,1.0676129
29,498,4.9C(69%)-4.25C,260.0,0.017264694,34.1661587069256,30.756666,40.34029,10.18059166666644,1.0676129,1.0672958
29,498,4.9C(69%)-4.25C,261.0,0.017215271,34.015030484166616,30.584764,39.954105,10.18077166666626,1.0672958,1.0672034
29,498,4.9C(69%)-4.25C,262.0,0.017393082,34.048093640066504,30.459738,40.153339,10.097566666667506,1.0672034,1.0672523
29,498,4.9C(69%)-4.25C,263.0,0.017302912,34.20069761243623,30.65317,40.387344,10.180618333333404,1.0672523,1.0669496
29,498,4.9C(69%)-4.25C,264.0,0.017244658,33.929300315033814,30.460093,39.94334,10.180613333333167,1.0669496,1.066802
29,498,4.9C(69%)-4.25C,265.0,0.017410927,34.06534999261692,30.478394,40.402649,10.1819233333333,1.066802,1.0667465
29,498,4.9C(69%)-4.25C,266.0,0.017311193,34.23544654391896,30.798651,40.370255,10.18116666666659,1.0667465,1.0664177
29,498,4.9C(69%)-4.25C,267.0,0.017426981,33.9134953686868,30.290604,39.978992,10.098964999999346,1.0664177,1.0664721
29,498,4.9C(69%)-4.25C,268.0,0.017377062,34.11576095792088,30.598475,40.38567,10.182188333333276,1.0664721,1.0664184
29,498,4.9C(69%)-4.25C,269.0,0.017271822,34.3076952424489,31.089226,40.39761,10.181700000000031,1.0664184,1.0660003
29,498,4.9C(69%)-4.25C,270.0,0.017361917,34.06357328166677,30.371223,40.101139,10.182834999999614,1.0660003,1.0662426
29,498,4.9C(69%)-4.25C,271.0,0.017334007,34.34454836163257,30.902021,40.548569,10.099038333333253,1.0662426,1.0661727
29,498,4.9C(69%)-4.25C,272.0,0.017235724,34.44429927409893,31.292992,40.277668,10.181781666666696,1.0661727,1.0656557
29,498,4.9C(69%)-4.25C,273.0,0.017394165,34.16514865645698,30.614107,40.210415,10.18302333333316,1.0656557,1.0658892
29,498,4.9C(69%)-4.25C,274.0,0.017236145,34.485426410891,30.889221,40.607231,10.182116666666115,1.0658892,1.0657974
29,498,4.9C(69%)-4.25C,275.0,0.017236145,34.458782461164944,31.438555,40.594463,10.181880000000001,1.0657974,1.0653462
29,498,4.9C(69%)-4.25C,276.0,0.017407566,34.15547435756058,30.721746,40.558952,10.184685000000005,1.0653462,1.0653158
29,498,4.9C(69%)-4.25C,277.0,0.017284608,34.36711859767242,31.09034,40.519588,10.183421666666678,1.0653158,1.0650175
29,498,4.9C(69%)-4.25C,278.0,0.017322432,34.173537489728815,30.665312,40.016418,10.185420000000006,1.0650175,1.064896
29,498,4.9C(69%)-4.25C,279.0,0.017436329,34.21433160646231,30.778566,40.521778,10.103500000000016,1.064896,1.0649484
29,498,4.9C(69%)-4.25C,280.0,0.017307037,34.44823908523202,30.940073,40.583984,10.183721666666619,1.0649484,1.0646328
29,498,4.9C(69%)-4.25C,281.0,0.01726683,34.13997743510198,30.634405,40.088898,10.100738333333357,1.0646328,1.0644778
29,498,4.9C(69%)-4.25C,282.0,0.017388044,34.13815729537955,30.774273,40.446877,10.187015000000004,1.0644778,1.064366
29,498,4.9C(69%)-4.25C,283.0,0.017303107,34.29008651437969,31.016167,40.122917,10.102703333333315,1.064366,1.0640684
29,498,4.9C(69%)-4.25C,284.0,0.017427884,34.13105045327866,30.548229,40.074303,10.188556666666774,1.0640684,1.0641124
29,498,4.9C(69%)-4.25C,285.0,0.017342262,34.29299585191356,31.013714,40.431938,10.188936666666631,1.0641124,1.0639107
29,498,4.9C(69%)-4.25C,286.0,0.01731275,34.34022170114938,30.796484,40.009892,10.187098333333415,1.0639107,1.0635294
29,498,4.9C(69%)-4.25C,287.0,0.017444488,34.14275715511555,30.685667,40.257969,10.19074833333337,1.0635294,1.0634602
29,498,4.9C(69%)-4.25C,288.0,0.017399898,34.19047544580271,30.533981,40.399258,10.188811666666636,1.0634602,1.0633154
29,498,4.9C(69%)-4.25C,289.0,0.017366359,34.135887177257544,30.63726,40.05732,10.188511666666697,1.0633154,1.062973
29,498,4.9C(69%)-4.25C,290.0,0.017487602,34.07954174795417,30.381199,40.309525,10.107410000000042,1.062973,1.0631245
29,498,4.9C(69%)-4.25C,291.0,0.017323354,34.36966842244221,30.878767,40.624218,10.188808333333267,1.0631245,1.0628843
29,498,4.9C(69%)-4.25C,292.0,0.017293528,34.34542004194078,30.930782,40.265736,10.105283333333379,1.0628843,1.0625067
29,498,4.9C(69%)-4.25C,293.0,0.017458756,34.18576386150041,30.525787,40.525116,10.193431666666827,1.0625067,1.0626423
29,498,4.9C(69%)-4.25C,294.0,0.017311355,34.59318044999992,31.026207,40.669876,10.189540000000125,1.0626423,1.0624266
29,498,4.9C(69%)-4.25C,295.0,0.017298728,34.47433779336103,30.932728,40.22958,10.19036833333327,1.0624266,1.0620099
29,498,4.9C(69%)-4.25C,296.0,0.01743873,34.20808226083339,30.675619,40.531147,10.195749999999922,1.0620099,1.0618654
29,498,4.9C(69%)-4.25C,297.0,0.017330013,34.39076739966548,30.976055,40.271282,10.194063333333421,1.0618654,1.06156
29,498,4.9C(69%)-4.25C,298.0,0.017383583,34.248419460032615,30.527409,40.361805,10.113113333333361,1.06156,1.0614814
29,498,4.9C(69%)-4.25C,299.0,0.017430659,34.39353494226145,30.809864,40.652542,10.113966666666723,1.0614814,1.0613635
29,498,4.9C(69%)-4.25C,300.0,0.017336287,34.429348677049184,30.948774,40.430542,10.195026666666672,1.0613635,1.0609423
29,498,4.9C(69%)-4.25C,301.0,0.017435538,34.24774240095853,30.407228,40.413345,10.115046666666846,1.0609423,1.0611224
29,498,4.9C(69%)-4.25C,302.0,0.017340114,34.54605330327874,31.063951,40.677711,10.112418333333334,1.0611224,1.0609205
29,498,4.9C(69%)-4.25C,303.0,0.017307663,34.65761333660131,31.083323,40.262417,10.11288333333335,1.0609205,1.0603496
29,498,4.9C(69%)-4.25C,304.0,0.017431157,34.19236245723689,30.772001,40.446281,10.116718333333361,1.0603496,1.0601546
29,498,4.9C(69%)-4.25C,305.0,0.01743339,34.06718975977653,30.629692,40.645927,10.119249999999981,1.0601546,1.0599412
29,498,4.9C(69%)-4.25C,306.0,0.017381543,34.174398519398274,30.788071,40.256386,10.119368333333114,1.0599412,1.0597637
29,498,4.9C(69%)-4.25C,307.0,0.017487215,34.20434852669905,30.470156,40.673733,10.120004999999946,1.0597637,1.0599074
29,498,4.9C(69%)-4.25C,308.0,0.017342875,34.4924786020734,31.040825,40.726048,10.116628333333454,1.0599074,1.0596156
29,498,4.9C(69%)-4.25C,309.0,0.01730234,34.6104631203252,31.202612,40.694729,10.118074999999953,1.0596156,1.0590612
29,498,4.9C(69%)-4.25C,310.0,0.017479444,34.192458428919586,30.316118,40.540272,10.20674333333324,1.0590612,1.0591288
29,498,4.9C(69%)-4.25C,311.0,0.017410446,34.407820617232844,30.745897,40.826511,10.203650000000199,1.0591288,1.0587246
29,498,4.9C(69%)-4.25C,312.0,0.017350407,34.22555262714638,30.661116,40.171482,10.20548666666679,1.0587246,1.0585111
29,498,4.9C(69%)-4.25C,313.0,0.017511582,34.14782545483109,30.726862,40.563187,10.128353333333507,1.0585111,1.0582621
29,498,4.9C(69%)-4.25C,314.0,0.017369689,34.26340773512619,30.867373,40.269722,10.126406666666542,1.0582621,1.0579821
29,498,4.9C(69%)-4.25C,315.0,0.017417405,34.14417234271924,30.603539,40.288799,10.213381666666828,1.0579821,1.0578845
29,498,4.9C(69%)-4.25C,316.0,0.017447188,34.257753131578966,30.716166,40.65929,10.212141666666623,1.0578845,1.0576926
29,498,4.9C(69%)-4.25C,317.0,0.01736309,34.423088719001555,31.011059,40.426041,10.211079999999978,1.0576926,1.0573889
29,498,4.9C(69%)-4.25C,318.0,0.017444801,34.35112499918501,30.762045,40.432743,10.21456666666636,1.0573889,1.0572572
29,498,4.9C(69%)-4.25C,319.0,0.017390927,34.464410493887556,30.963053,40.787361,10.213234999999987,1.0572572,1.0569893
29,498,4.9C(69%)-4.25C,320.0,0.017356299,34.52645740177134,31.043674,40.544109,10.213708333333004,1.0569893,1.0565828
29,498,4.9C(69%)-4.25C,321.0,0.017431874,34.26848453596841,30.409456,40.726524,10.215395000000232,1.0565828,1.0565392
29,498,4.9C(69%)-4.25C,322.0,0.017378045,34.425647824044546,30.875858,40.896194,10.214566666666846,1.0565392,1.0561277
29,498,4.9C(69%)-4.25C,323.0,0.017361678,34.41122785679608,30.925098,40.433205,10.13539499999994,1.0561277,1.055828
29,498,4.9C(69%)-4.25C,324.0,0.017486811,34.26620893466135,30.548759,40.71777,10.13899666666645,1.055828,1.055799
29,498,4.9C(69%)-4.25C,325.0,0.017365772,34.52409699680255,30.920071,40.579632,10.218151666666381,1.055799,1.0556624
29,498,4.9C(69%)-4.25C,326.0,0.017383203,34.51550710008071,30.848057,40.508102,10.219783333333423,1.0556624,1.055243
29,498,4.9C(69%)-4.25C,327.0,0.017500011,34.44241325958461,30.716242,40.99395,10.226288333333407,1.055243,1.0550059
29,498,4.9C(69%)-4.25C,328.0,0.017355239,34.583617060821474,30.818764,40.929874,10.220833333333333,1.0550059,1.0545412
29,498,4.9C(69%)-4.25C,329.0,0.017351499,34.32020152456416,30.5189,40.332882,10.225581666666645,1.0545412,1.0544351
29,498,4.9C(69%)-4.25C,330.0,0.017459637,34.380696047011995,30.614847,40.825111,10.23035333333343,1.0544351,1.0542624
29,498,4.9C(69%)-4.25C,331.0,0.017354021,34.61245434290264,31.081516,40.766151,10.225043333332966,1.0542624,1.0537496
29,498,4.9C(69%)-4.25C,332.0,0.017436136,34.367337824335124,30.480412,40.599045,10.233803333333345,1.0537496,1.0536809
29,498,4.9C(69%)-4.25C,333.0,0.017450444,34.58305486869503,30.573988,41.136078,10.226440000000002,1.0536809,1.0532799
29,498,4.9C(69%)-4.25C,334.0,0.017411219,34.4690179751403,30.74716,40.938374,10.228549999999814,1.0532799,1.0527744
29,498,4.9C(69%)-4.25C,335.0,0.017544439,34.122124663492116,30.329115,40.459846,10.163404999999814,1.0527744,1.0526524
29,498,4.9C(69%)-4.25C,336.0,0.017501775,34.26008138144333,30.459866,40.646057,10.241085000000021,1.0526524,1.0524204
29,498,4.9C(69%)-4.25C,337.0,0.017483084,34.378268408835275,30.475559,40.861172,10.157723333333463,1.0524204,1.0518981
29,498,4.9C(69%)-4.25C,338.0,0.017578825,34.14271637322836,30.246925,40.424168,10.165883333333477,1.0518981,1.051833
29,498,4.9C(69%)-4.25C,339.0,0.01749026,34.35693746256892,30.596935,40.810844,10.251646666666783,1.051833,1.0516156
29,498,4.9C(69%)-4.25C,340.0,0.017425578,34.40558916574588,30.662178,40.494152,10.245358333333085,1.0516156,1.0511999
29,498,4.9C(69%)-4.25C,341.0,0.017559191,34.30768694877863,30.377995,40.759346,10.174359999999675,1.0511999,1.0511886
