Repository: slreally/LSTM_Battery_RUL_Prediction_

# LSTM_Battery_RUL_Prediction_

## Data


07.01:

#### read_data.py
先用实验电池生命周期数据训练出一个基本模型，之后基于基本模型针对具体电池进行训练和测试？

File: data/2017_06_30_cell2_data.csv (part 1 of 2)
cell,cycle_life,charge_policy,cycle,IR,Tavg,Tmin,Tmax,chargetime,QD,lable
2,438,2C(2%)-5C,1.0,0.017804198,33.03841594666665,30.279015,36.697163,10.116116666666736,1.0708591,1.0735391
2,438,2C(2%)-5C,2.0,0.017894397,32.05969575682379,28.910692,36.44043,10.025380000000101,1.0735391,1.0754818
2,438,2C(2%)-5C,3.0,0.017902471,32.40279049917356,29.932734,36.642025,10.10925166666663,1.0754818,1.0763412
2,438,2C(2%)-5C,4.0,0.017691119,32.83208567047317,29.877865,36.527355,10.025913333333301,1.0763412,1.0763675
2,438,2C(2%)-5C,5.0,0.017915562,32.437183664999935,29.519829,36.527046,10.108736666666664,1.0763675,1.076983
2,438,2C(2%)-5C,6.0,0.017679779,32.702611416597584,30.291935,37.006065,10.108793333333354,1.076983,1.0773958
2,438,2C(2%)-5C,7.0,0.017542114,32.943273660298985,30.192158,36.700565,10.025865000000097,1.0773958,1.0766038
2,438,2C(2%)-5C,8.0,0.017922889,32.0851482604341,28.949411,36.209686,10.026126666666581,1.0766038,1.0775483
2,438,2C(2%)-5C,9.0,0.017645504,32.4210147679466,29.886219,36.596291,10.108843333333304,1.0775483,1.0778636
2,438,2C(2%)-5C,10.0,0.017608132,32.62399807870756,29.736145,36.636833,10.109275000000101,1.0778636,1.0773178
2,438,2C(2%)-5C,11.0,0.017756436,31.939482552810844,29.419918,36.624565,10.109543333333326,1.0773178,1.0781097
2,438,2C(2%)-5C,12.0,0.017524391,32.41897429377589,30.155483,36.588932,10.026043333333412,1.0781097,1.0782927
2,438,2C(2%)-5C,13.0,0.017389515,32.52167682319084,30.042353,36.525696,10.025446666666783,1.0782927,1.0780456
2,438,2C(2%)-5C,14.0,0.017667981,32.15934720525454,29.809334,36.648556,10.025471666666757,1.0780456,1.0784748
2,438,2C(2%)-5C,15.0,0.017485777,32.78864966387256,30.142029,37.209911,10.10884500000005,1.0784748,1.0782367
2,438,2C(2%)-5C,16.0,0.017414877,32.51131149040868,29.683275,36.322662,10.108996666666645,1.0782367,1.0782882
2,438,2C(2%)-5C,17.0,0.017644357,32.411894541254156,29.907722,37.166225,10.025641666666585,1.0782882,1.0788139
2,438,2C(2%)-5C,18.0,0.01738088,33.06899982430212,30.409777,37.093449,10.025768333333447,1.0788139,1.0787752
2,438,2C(2%)-5C,19.0,0.017448347,32.57964122651005,29.359566,36.350895,10.108933333333214,1.0787752,1.0789341
2,438,2C(2%)-5C,20.0,0.017587267,32.56741371732026,29.948915,37.131775,10.109013333333133,1.0789341,1.0791894
2,438,2C(2%)-5C,21.0,0.017431363,33.11947633416459,30.231236,37.161182,10.108831666666568,1.0791894,1.0786575
2,438,2C(2%)-5C,22.0,0.017531566,32.56369670558377,29.119654,36.967628,10.109556666666565,1.0786575,1.0786602
2,438,2C(2%)-5C,23.0,0.01766221,32.44676442459012,29.727512,37.099091,10.025393333333584,1.0786602,1.0791395
2,438,2C(2%)-5C,24.0,0.017516442,32.888911976705614,30.187168,37.015648,10.025503333332987,1.0791395,1.0785668
2,438,2C(2%)-5C,25.0,0.017509721,32.2389193390244,29.000505,37.108368,10.1090499999996,1.0785668,1.0792609
2,438,2C(2%)-5C,26.0,0.017547797,32.665155879767866,30.017271,37.377575,10.025553333332937,1.0792609,1.0796067
2,438,2C(2%)-5C,27.0,0.017431132,33.112357936877096,30.500225,37.974064,10.109185000000192,1.0796067,1.0786881
2,438,2C(2%)-5C,28.0,0.017683573,32.36393094987678,29.437656,36.77528,10.025821666666404,1.0786881,1.0793823
2,438,2C(2%)-5C,29.0,0.017456815,32.95726841463416,30.272398,37.361286,10.025541666666687,1.0793823,1.0794848
2,438,2C(2%)-5C,30.0,0.01748994,33.07721201495021,30.09852,37.485329,10.025904999999815,1.0794848,1.0782768
2,438,2C(2%)-5C,31.0,0.01773669,32.08901881450951,29.122957,37.060352,10.109648333333219,1.0782768,1.0791651
2,438,2C(2%)-5C,32.0,0.017462917,32.85571554123715,30.406534,37.325428,10.109023333333607,1.0791651,1.0789675
2,438,2C(2%)-5C,33.0,0.017416287,32.654493176716876,29.793684,36.291023,10.026165000000038,1.0789675,1.0787194
2,438,2C(2%)-5C,34.0,0.017813521,32.19582009595959,29.631516,37.192734,10.026133333333322,1.0787194,1.0785911
2,438,2C(2%)-5C,35.0,0.017445747,32.53388824173032,29.418404,36.369057,10.025446666667024,1.0785911,1.0788441
2,438,2C(2%)-5C,36.0,0.017654719,32.268366840336185,29.169397,35.940258,10.10901833333337,1.0788441,1.0789011
2,438,2C(2%)-5C,37.0,0.017691463,32.38056814182121,29.694477,37.200512,10.109319999999814,1.0789011,1.0793744
2,438,2C(2%)-5C,38.0,0.017407544,33.08780127670317,30.150343,36.967495,10.025646666666338,1.0793744,1.0797122
2,438,2C(2%)-5C,39.0,0.017647645,32.87009891007494,29.493059,37.069908,10.109145000000233,1.0797122,1.0796299
2,438,2C(2%)-5C,40.0,0.017624078,32.85228258034983,30.116472,37.809483,10.025928333333287,1.0796299,1.0799674
2,438,2C(2%)-5C,41.0,0.017351586,33.390658568792,30.8482,38.491821,10.025623333333352,1.0799674,1.078761
2,438,2C(2%)-5C,42.0,0.017209888,32.46748841078839,29.44503,37.447556,10.02584666666662,1.078761,1.0794476
2,438,2C(2%)-5C,43.0,0.017457349,32.8838593815461,30.407181,37.704258,10.10885500000004,1.0794476,1.0794705
2,438,2C(2%)-5C,44.0,0.017350359,33.22208955800161,30.46591,37.395584,10.025664999999572,1.0794705,1.0783168
2,438,2C(2%)-5C,45.0,0.017601781,32.48606913766891,29.11632,36.823616,10.026058333333156,1.0783168,1.0792201
2,438,2C(2%)-5C,46.0,0.017524265,32.94910765707233,30.122793,37.497833,10.108916666666724,1.0792201,1.0796082
2,438,2C(2%)-5C,47.0,0.017514681,33.25283424283309,29.949949,38.018169,10.025890000000071,1.0796082,1.078196
2,438,2C(2%)-5C,48.0,0.017804494,32.195004841296964,28.835936,36.87431,10.108996666666645,1.078196,1.0790361
2,438,2C(2%)-5C,49.0,0.017528575,32.7237437670312,29.980261,37.242428,10.025686666666783,1.0790361,1.0791321
2,438,2C(2%)-5C,50.0,0.017482052,32.851299824938046,29.868345,37.010246,10.109105000000273,1.0791321,1.0784789
2,438,2C(2%)-5C,51.0,0.017666101,32.17542833881576,29.513435,37.523884,10.109346666666776,1.0784789,1.0791364
2,438,2C(2%)-5C,52.0,0.017382372,32.95466932003396,30.519434,37.518314,10.025928333333287,1.0791364,1.0788238
2,438,2C(2%)-5C,53.0,0.017424554,32.87688651715694,29.621103,36.898865,10.025596666666873,1.0788238,1.0783324
2,438,2C(2%)-5C,54.0,0.017812436,32.39298714696223,29.674549,37.539875,10.026070000000376,1.0783324,1.0790172
2,438,2C(2%)-5C,55.0,0.01744107,33.064042468982606,30.318811,37.795063,10.109073333333557,1.0790172,1.0790912
2,438,2C(2%)-5C,56.0,0.017411344,32.79013619291009,30.255272,36.961243,10.109238333333632,1.0790912,1.0783823
2,438,2C(2%)-5C,57.0,0.017700037,32.30008178054858,29.810337,37.213928,10.11031999999929,1.0783823,1.0785183
2,438,2C(2%)-5C,58.0,0.017528165,32.71050290150255,29.483971,36.761448,10.02545500000027,1.0785183,1.0787623
2,438,2C(2%)-5C,59.0,0.017680999,32.44425288748953,29.112198,36.884377,10.10882833333356,1.0787623,1.07855
2,438,2C(2%)-5C,60.0,0.017610108,32.448329679104454,29.632124,37.346859,10.109296666666827,1.07855,1.0788617
2,438,2C(2%)-5C,61.0,0.017417638,33.02176962396002,30.081263,37.694996,10.108981666666416,1.0788617,1.0780975
2,438,2C(2%)-5C,62.0,0.017443972,32.50546884953519,29.075283,36.831463,10.02562166666612,1.0780975,1.0782903
2,438,2C(2%)-5C,63.0,0.017579507,32.56328536514529,29.8902,37.492596,10.026604999999593,1.0782903,1.0783654
2,438,2C(2%)-5C,64.0,0.017461581,32.79167783653046,29.718605,37.171024,10.026235000000451,1.0783654,1.0777484
2,438,2C(2%)-5C,65.0,0.017725857,32.363493239766036,29.43195,37.17654,10.109050000000085,1.0777484,1.0785919
2,438,2C(2%)-5C,66.0,0.017532609,33.03110904556961,30.313068,38.246731,10.109501666666862,1.0785919,1.0787127
2,438,2C(2%)-5C,67.0,0.017706634,33.33703519848611,30.712723,38.418823,10.10921166666667,1.0787127,1.0776944
2,438,2C(2%)-5C,68.0,0.017706634,32.5828822695214,29.457743,37.740475,10.109395,1.0776944,1.0784519
2,438,2C(2%)-5C,69.0,0.017433213,33.20112743943192,30.363819,38.045853,10.02557999999999,1.0784519,1.0786637
2,438,2C(2%)-5C,70.0,0.01745639,33.35403200663901,30.102787,38.209442,10.026236666666668,1.0786637,1.0774599
2,438,2C(2%)-5C,71.0,0.017802063,32.3663788272209,29.488211,37.771126,10.02760500000001,1.0774599,1.0782553
2,438,2C(2%)-5C,72.0,0.017448967,33.24537504878048,30.368965,38.167168,10.108956666666653,1.0782553,1.0782741
2,438,2C(2%)-5C,73.0,0.017422253,33.00608523283088,30.17841,37.247955,10.109196666666685,1.0782741,1.0776234
2,438,2C(2%)-5C,74.0,0.017727865,32.45293744227645,29.897078,38.098595,10.111549999999989,1.0776234,1.0781357
2,438,2C(2%)-5C,75.0,0.017349431,33.22919669626554,30.694241,38.076939,10.025666666666682,1.0781357,1.0778954
2,438,2C(2%)-5C,76.0,0.017349012,33.003436527706775,30.037151,37.351192,10.026183333333332,1.0778954,1.0775056
2,438,2C(2%)-5C,77.0,0.017591847,32.7108364566285,29.950304,38.108952,10.11198666666666,1.0775056,1.0775713
2,438,2C(2%)-5C,78.0,0.017414469,33.08709528151258,30.184692,37.621361,10.109873333333356,1.0775713,1.0777359
2,438,2C(2%)-5C,79.0,0.017602405,32.782360097621016,29.388767,37.315487,10.026766666666663,1.0777359,1.077546
2,438,2C(2%)-5C,80.0,0.017620509,32.77521416611853,30.082672,37.998615,10.111248333333302,1.077546,1.0778018
2,438,2C(2%)-5C,81.0,0.017483918,33.19037960621329,30.073898,38.464329,10.10970500000003,1.0778018,1.0768771
2,438,2C(2%)-5C,82.0,0.017485477,32.53333410659902,29.217794,37.434467,10.025611666666615,1.0768771,1.0771427
2,438,2C(2%)-5C,83.0,0.017711222,32.59695295727196,29.66411,37.899044,10.112361666666645,1.0771427,1.077142
2,438,2C(2%)-5C,84.0,0.017516993,32.882852083807954,29.7831,38.11393,10.110073333333396,1.077142,1.0766747
2,438,2C(2%)-5C,85.0,0.017546879,32.63391869301171,29.3561,38.013676,10.026103333333351,1.0766747,1.0772665
2,438,2C(2%)-5C,86.0,0.017470501,33.21456072231402,30.556026,38.718933,10.026539999999901,1.0772665,1.0770338
2,438,2C(2%)-5C,87.0,0.017209327,33.32643378983049,30.298256,37.45705,10.026271666666677,1.0770338,1.0760615
2,438,2C(2%)-5C,88.0,0.017745946,32.72402620939823,29.069395,37.739761,10.02995666666684,1.0760615,1.0769244
2,438,2C(2%)-5C,89.0,0.017466772,33.199811371921236,30.154753,37.874565,10.110570000000006,1.0769244,1.0773373
2,438,2C(2%)-5C,90.0,0.017528865,33.44799416694633,29.467171,39.198795,10.025981666666727,1.0773373,1.0762593
2,438,2C(2%)-5C,91.0,0.017588312,32.62718026784216,29.537348,38.259289,10.110528333333301,1.0762593,1.0769353
2,438,2C(2%)-5C,92.0,0.017476272,33.286448500826445,30.253931,39.098709,10.026363333333332,1.0769353,1.0763329
2,438,2C(2%)-5C,93.0,0.017226968,32.838483739344284,30.041517,37.724422,10.110026666666817,1.0763329,1.0759503
2,438,2C(2%)-5C,94.0,0.017709145,32.63671577331182,29.854404,38.396797,10.03280999999988,1.0759503,1.0765011
2,438,2C(2%)-5C,95.0,0.017379656,33.377513577959284,30.581129,38.49123,10.027179999999984,1.0765011,1.0763049
2,438,2C(2%)-5C,96.0,0.017435348,32.94863037925308,30.173479,37.558292,10.111119999999937,1.0763049,1.0759982
2,438,2C(2%)-5C,97.0,0.017587431,32.729984472454085,30.051979,38.082775,10.116758333333564,1.0759982,1.0760391
2,438,2C(2%)-5C,98.0,0.017423106,33.159434773178745,29.986853,37.993671,10.029449999999876,1.0760391,1.0761577
2,438,2C(2%)-5C,99.0,0.017544182,32.834081887254975,29.122456,37.273857,10.112091666666675,1.0761577,1.0759984
2,438,2C(2%)-5C,100.0,0.017662315,32.96726356323785,29.72517,38.396103,10.115865000000001,1.0759984,1.0762572
2,438,2C(2%)-5C,101.0,0.017512791,33.29838902553541,29.747623,39.405197,10.026876666666794,1.0762572,1.075084
2,438,2C(2%)-5C,102.0,0.0172792,32.586918163727894,29.390808,37.924454,10.110106666666736,1.075084,1.0756292
2,438,2C(2%)-5C,103.0,0.01748937,33.11039170689648,30.335506,38.521751,10.031798333333183,1.0756292,1.0756484
2,438,2C(2%)-5C,104.0,0.017412759,33.31657816089117,30.305483,38.346397,10.030318333333465,1.0756484,1.0746218
2,438,2C(2%)-5C,105.0,0.017682029,32.466444209650604,28.923359,37.399815,10.11382333333313,1.0746218,1.0753554
2,438,2C(2%)-5C,106.0,0.017576804,33.013715457332204,29.85593,38.470097,10.117076666666739,1.0753554,1.0755376
2,438,2C(2%)-5C,107.0,0.017492956,33.266417428690595,30.031624,39.211258,10.028489999999874,1.0755376,1.0742974
2,438,2C(2%)-5C,108.0,0.017651763,32.4004567841191,29.177294,37.646427,10.037400000000101,1.0742974,1.0749109
2,438,2C(2%)-5C,109.0,0.017532764,32.970312724081644,29.735157,38.299637,10.118518333333487,1.0749109,1.0752521
2,438,2C(2%)-5C,110.0,0.017558498,33.225773762945025,29.787212,38.863617,10.031275000000218,1.0752521,1.0744274
2,438,2C(2%)-5C,111.0,0.017763445,32.74141193382964,29.529022,38.656952,10.118663333333098,1.0744274,1.075247
2,438,2C(2%)-5C,112.0,0.017352795,33.626977476859594,30.937527,39.338737,10.029745000000306,1.075247,1.0746689
2,438,2C(2%)-5C,113.0,0.017170077,33.417152010160905,30.348446,37.7995,10.031245000000247,1.0746689,1.0742087
2,438,2C(2%)-5C,114.0,0.017694062,32.89160793128534,30.064821,38.519001,10.044893333333311,1.0742087,1.0746336
2,438,2C(2%)-5C,115.0,0.017433329,33.37668104464276,29.924343,38.434155,10.034708333333159,1.0746336,1.0747837
2,438,2C(2%)-5C,116.0,0.017526727,33.03480783074405,30.102806,38.107292,10.028091666666539,1.0747837,1.0740185
2,438,2C(2%)-5C,117.0,0.017662207,32.80069386209681,29.781242,38.808395,10.123823333333227,1.0740185,1.074286
2,438,2C(2%)-5C,118.0,0.017425342,33.305375684954186,30.390635,39.108833,10.116713333333125,1.074286,1.0734173
2,438,2C(2%)-5C,119.0,0.017268274,32.80286327961316,29.544172,37.936069,10.116183333333174,1.0734173,1.0739012
2,438,2C(2%)-5C,120.0,0.017528933,33.12244244507265,30.259466,38.716347,10.039451666666718,1.0739012,1.073928
2,438,2C(2%)-5C,121.0,0.017475426,33.33309404418989,29.948559,38.839127,10.117446666666364,1.073928,1.0731144
2,438,2C(2%)-5C,122.0,0.017426368,32.78171509591327,29.335392,38.098141,10.031228333333274,1.0731144,1.0735798
2,438,2C(2%)-5C,123.0,0.01747649,33.21741955319152,30.274458,38.769138,10.122046666666574,1.0735798,1.0737084
2,438,2C(2%)-5C,124.0,0.017447995,33.47679160440453,30.154818,39.07893,10.118875000000116,1.0737084,1.0726432
2,438,2C(2%)-5C,125.0,0.01781261,32.69636593081247,29.201447,38.347878,10.12699500000017,1.0726432,1.0732744
2,438,2C(2%)-5C,126.0,0.017543713,33.29384343608418,29.897003,38.760963,10.03895500000023,1.0732744,1.0731475
2,438,2C(2%)-5C,127.0,0.017454265,33.14822509457242,29.619667,39.576855,10.033209999999963,1.0731475,1.0721769
2,438,2C(2%)-5C,128.0,0.017683521,32.7007561996686,29.526207,38.851795,10.047840000000239,1.0721769,1.0727251
2,438,2C(2%)-5C,129.0,0.017430807,33.29769716269506,30.398682,39.058872,10.12426666666676,1.0727251,1.0726217
2,438,2C(2%)-5C,130.0,0.017373508,33.29951088925082,30.591003,38.268654,10.04037333333302,1.0726217,1.0719393
2,438,2C(2%)-5C,131.0,0.017823255,32.776502010375076,29.68627,38.242985,10.05742999999978,1.0719393,1.0724674
2,438,2C(2%)-5C,132.0,0.017568752,33.165622723472694,29.380829,38.055027,10.044418333333063,1.0724674,1.0724125
2,438,2C(2%)-5C,133.0,0.01762924,33.06316789313577,29.673212,38.606575,10.12721833333344,1.0724125,1.0719451
2,438,2C(2%)-5C,134.0,0.017595937,33.1584160282485,30.256405,38.557972,10.052820000000064,1.0719451,1.0722618
2,438,2C(2%)-5C,135.0,0.017510381,33.499372284000025,29.979021,38.967476,10.12923499999985,1.0722618,1.0720853
2,438,2C(2%)-5C,136.0,0.017476356,32.979364062397366,29.402267,38.095215,10.118936666666801,1.0720853,1.0717975
2,438,2C(2%)-5C,137.0,0.017700413,33.02649689465159,29.780846,38.985626,10.136118333333192,1.0717975,1.0720352
2,438,2C(2%)-5C,138.0,0.017441401,33.467393359677416,30.277903,39.455055,10.12522666666676,1.0720352,1.0710216
2,438,2C(2%)-5C,139.0,0.017255671,32.82329256532257,29.70536,38.216179,10.126051666666656,1.0710216,1.0715002
2,438,2C(2%)-5C,140.0,0.017469864,33.2983821292356,30.295944,39.108028,10.0509666666665,1.0715002,1.0714359
2,438,2C(2%)-5C,141.0,0.017318957,33.65953242707494,30.724829,38.99194,10.129871666666197,1.0714359,1.0704066
2,438,2C(2%)-5C,142.0,0.017566567,32.86047022331699,28.992657,38.298336,10.048058333333271,1.0704066,1.0708517
2,438,2C(2%)-5C,143.0,0.017572267,33.11188504414125,29.899477,38.919243,10.055851666667149,1.0708517,1.0711188
2,438,2C(2%)-5C,144.0,0.017351318,33.63531412884921,30.471378,39.269146,10.045515000000401,1.0711188,1.0696666
2,438,2C(2%)-5C,145.0,0.017783685,32.629961696485644,28.976851,38.382404,10.151270000000174,1.0696666,1.0704697
2,438,2C(2%)-5C,146.0,0.017496957,33.31475813291138,29.918959,38.810074,10.137653333332855,1.0704697,1.0706437
2,438,2C(2%)-5C,147.0,0.017554941,33.443720656224926,29.469053,39.110344,10.133651666666264,1.0706437,1.0695144
2,438,2C(2%)-5C,148.0,0.017808771,32.665322968649534,29.235859,38.679146,10.148373333333682,1.0695144,1.0702244
2,438,2C(2%)-5C,149.0,0.017501447,33.43486180142967,29.80187,39.257095,10.137129999999889,1.0702244,1.0702319
2,438,2C(2%)-5C,150.0,0.017481966,33.25216326872959,29.906902,37.926243,10.1306083333339,1.0702319,1.0695832
2,438,2C(2%)-5C,151.0,0.017792413,32.843368675802665,29.734356,38.716599,10.079386666666444,1.0695832,1.0693614
2,438,2C(2%)-5C,152.0,0.017505998,33.13981520943247,29.532087,38.128979,10.063126666666358,1.0693614,1.0695094
2,438,2C(2%)-5C,153.0,0.017775644,32.87253549837664,28.951818,38.178928,10.06150000000004,1.0695094,1.0691525
2,438,2C(2%)-5C,154.0,0.017724074,32.84703957208587,29.759655,38.682304,10.160923333333146,1.0691525,1.0693171
2,438,2C(2%)-5C,155.0,0.01757439,33.231211205479426,29.471266,38.803154,10.144688333333276,1.0693171,1.0684482
2,438,2C(2%)-5C,156.0,0.017626027,32.59062024196137,28.715281,37.68914,10.13620499999961,1.0684482,1.0689325
2,438,2C(2%)-5C,157.0,0.017634308,33.009467361397874,29.981527,38.915897,10.159158333332744,1.0689325,1.0690756
2,438,2C(2%)-5C,158.0,0.017494723,33.47605098180383,29.898813,39.282608,10.060078333333756,1.0690756,1.0684958
2,438,2C(2%)-5C,159.0,0.017464992,33.10800171672086,29.686445,38.740608,10.052905000000221,1.0684958,1.0686324
2,438,2C(2%)-5C,160.0,0.017502494,33.29894433921404,30.236433,39.161263,10.153120000000733,1.0686324,1.0688885
2,438,2C(2%)-5C,161.0,0.017442038,33.74289615207,30.68166,39.49548,10.146331666667054,1.0688885,1.0673304
2,438,2C(2%)-5C,162.0,0.01762723,32.84749928709669,29.030975,38.479492,10.160944999999872,1.0673304,1.068067
2,438,2C(2%)-5C,163.0,0.017500434,33.43249431289304,30.070921,38.970917,10.156160000000575,1.068067,1.0681728
2,438,2C(2%)-5C,164.0,0.017510984,33.492411350277955,29.713892,39.237923,10.151680000000246,1.0681728,1.0670234
2,438,2C(2%)-5C,165.0,0.017795419,32.754411978873165,29.130632,38.833542,10.171851666666528,1.0670234,1.0675504
2,438,2C(2%)-5C,166.0,0.017510274,33.4404768520286,29.743813,38.83218,10.15753333333317,1.0675504,1.0676148
2,438,2C(2%)-5C,167.0,0.017634489,33.183817227746594,29.103384,38.303333,10.152276666667118,1.0676148,1.0665586
2,438,2C(2%)-5C,168.0,0.017850373,32.73130769428791,29.295465,38.673397,10.181851666666141,1.0665586,1.0669129
2,438,2C(2%)-5C,169.0,0.017594989,33.24046522798743,29.479506,38.754406,10.081100000000637,1.0669129,1.0670036
2,438,2C(2%)-5C,170.0,0.017639432,33.10951251729559,29.296345,38.61552,10.156985,1.0670036,1.0666125
2,438,2C(2%)-5C,171.0,0.017723475,33.02753140474306,29.896709,39.316849,10.180268333333334,1.0666125,1.0667814
2,438,2C(2%)-5C,172.0,0.017459355,33.598421985781975,30.138712,39.818504,10.157826666666672,1.0667814,1.0660959
2,438,2C(2%)-5C,173.0,0.017374879,33.085631332530134,29.055223,38.288414,10.06837333333333,1.0660959,1.0662078
2,438,2C(2%)-5C,174.0,0.017658977,33.30281410496796,29.804811,39.323151,10.096186666666654,1.0662078,1.0662565
2,438,2C(2%)-5C,175.0,0.017523175,33.500761038155794,29.868422,39.869461,10.160083333333326,1.0662565,1.0652723
2,438,2C(2%)-5C,176.0,0.017388057,32.92435531562498,29.076136,38.689869,10.153841666666631,1.0652723,1.0655897
2,438,2C(2%)-5C,177.0,0.017490316,33.28852844006188,30.301645,39.214073,10.170739999999993,1.0655897,1.065443
2,438,2C(2%)-5C,178.0,0.017407916,33.56758881388017,30.383184,39.08918,10.088115000000046,1.065443,1.0645622
2,438,2C(2%)-5C,179.0,0.017738227,32.87542688040124,29.087925,38.366745,10.184628333333361,1.0645622,1.0649198
2,438,2C(2%)-5C,180.0,0.017618656,33.143896729402265,29.758781,38.562969,10.10104999999991,1.0649198,1.0649852
2,438,2C(2%)-5C,181.0,0.017691193,33.154027600939045,29.068531,39.162968,10.092425000000002,1.0649852,1.0643446
2,438,2C(2%)-5C,182.0,0.017679758,32.95479977606183,29.421951,39.060677,10.10253500000011,1.0643446,1.0647628
2,438,2C(2%)-5C,183.0,0.017522603,33.51747917424839,29.925842,39.582497,10.095079999999992,1.0647628,1.0646964
2,438,2C(2%)-5C,184.0,0.017452711,33.52351751296147,30.373653,39.486073,10.166159999999945,1.0646964,1.0638424
2,438,2C(2%)-5C,185.0,0.017757867,33.006409094562564,29.376133,39.051968,10.108411666666749,1.0638424,1.064206
2,438,2C(2%)-5C,186.0,0.017652733,33.44932867877325,29.520702,39.575321,10.181214999999915,1.064206,1.0639863
2,438,2C(2%)-5C,187.0,0.017591344,33.30040668685255,30.093376,39.105686,10.170093333333352,1.0639863,1.0636715
2,438,2C(2%)-5C,188.0,0.017707216,33.289474400156074,30.144384,39.644077,10.115948333333169,1.0636715,1.0637553
2,438,2C(2%)-5C,189.0,0.017429536,33.90101819077395,30.542414,39.882168,10.179839999999967,1.0637553,1.0633444
2,438,2C(2%)-5C,190.0,0.017368589,33.39514271850703,29.416897,38.672691,10.09470333333326,1.0633444,1.0637777
2,438,2C(2%)-5C,191.0,0.017484317,33.74650342478552,30.252934,39.626125,10.195348333333337,1.0637777,1.0633368
2,438,2C(2%)-5C,192.0,0.017563786,33.74761337665366,29.855112,40.170765,10.098293333333277,1.0633368,1.0621139
2,438,2C(2%)-5C,193.0,0.017452599,33.04747286150226,29.330269,38.919277,10.095796666666622,1.0621139,1.0626377
2,438,2C(2%)-5C,194.0,0.017576477,33.474907706355516,30.129869,39.77058,10.198750000000048,1.0626377,1.0626247
2,438,2C(2%)-5C,195.0,0.017408488,33.82674487341777,30.812792,40.047466,10.105203333333339,1.0626247,1.0614363
2,438,2C(2%)-5C,196.0,0.017803425,32.88765285061916,29.060638,38.980343,10.211399999999896,1.0614363,1.0620711
2,438,2C(2%)-5C,197.0,0.017558649,33.720929661003865,30.352829,39.667492,10.203376666666736,1.0620711,1.0620482
2,438,2C(2%)-5C,198.0,0.017570721,33.84930748384618,29.435688,40.428833,10.109868333333482,1.0620482,1.0607622
2,438,2C(2%)-5C,199.0,0.017798852,32.91288536640638,29.123371,39.012383,10.223659999999898,1.0607622,1.0614201
2,438,2C(2%)-5C,200.0,0.017607236,33.60594550814583,29.860785,39.748966,10.124566666666457,1.0614201,1.0612797
2,438,2C(2%)-5C,201.0,0.017523399,33.55301701169143,30.207912,39.841175,10.196615000000019,1.0612797,1.0602984
2,438,2C(2%)-5C,202.0,0.01794409,32.85797700691776,29.143263,39.140717,10.22763166666676,1.0602984,1.0606403
2,438,2C(2%)-5C,203.0,0.017714152,33.354329841491825,29.09211,39.677311,10.207510000000184,1.0606403,1.0603927
2,438,2C(2%)-5C,204.0,0.017633785,33.1399964988217,29.748648,38.756886,10.11570166666667,1.0603927,1.0600122
2,438,2C(2%)-5C,205.0,0.017755874,33.22333115944276,29.79126,39.868656,10.237971666666757,1.0600122,1.060165
2,438,2C(2%)-5C,206.0,0.017509021,33.87591775897843,30.416054,40.03125,10.127751666666882,1.060165,1.0599022
2,438,2C(2%)-5C,207.0,0.017463632,33.48891934230768,29.61141,39.074551,10.214356666666571,1.0599022,1.0596193
2,438,2C(2%)-5C,208.0,0.017759891,33.44931766563705,30.01115,39.803844,10.238518333333195,1.0596193,1.0597442
2,438,2C(2%)-5C,209.0,0.017620837,33.88798804391373,30.147793,40.47662,10.214015000000169,1.0597442,1.0588077
2,438,2C(2%)-5C,210.0,0.017399851,33.40714693155003,29.799458,39.246071,10.117104999999961,1.0588077,1.0590192
2,438,2C(2%)-5C,211.0,0.01756792,33.67695045642198,30.579985,39.900257,10.154236666666597,1.0590192,1.0588619
2,438,2C(2%)-5C,212.0,0.017570399,33.79382708225437,30.417278,39.261269,10.160971666666349,1.0588619,1.0580103
2,438,2C(2%)-5C,213.0,0.017851407,33.30760859738254,29.021788,39.04314,10.151535000000148,1.0580103,1.0583836
2,438,2C(2%)-5C,214.0,0.017682366,33.67462461111104,29.959806,39.643661,10.244068333333416,1.0583836,1.0585532
2,438,2C(2%)-5C,215.0,0.01769498,33.90707962889737,29.590313,40.648838,10.137811666666918,1.0585532,1.0571096
2,438,2C(2%)-5C,216.0,0.017848633,33.027088640183365,29.230152,39.51844,10.26540166666673,1.0571096,1.0575618
2,438,2C(2%)-5C,217.0,0.017691948,33.4949167412315,29.702385,39.765469,10.242706666666587,1.0575618,1.0574131
2,438,2C(2%)-5C,218.0,0.017663285,33.427442852963885,29.82012,39.896,10.233836666666805,1.0574131,1.0566074
2,438,2C(2%)-5C,219.0,0.017946273,32.947786434078616,29.01667,39.414707,10.181768333333215,1.0566074,1.0570478
2,438,2C(2%)-5C,220.0,0.017719373,33.877538483044425,29.963579,40.4473,10.165466666666422,1.0570478,1.0568099
2,438,2C(2%)-5C,221.0,0.017633179,33.6970765585516,30.351051,39.673672,10.150161666666584,1.0568099,1.0560865
2,438,2C(2%)-5C,222.0,0.01781632,33.35459318071376,30.096497,39.715675,10.28497333333362,1.0560865,1.0561883
2,438,2C(2%)-5C,223.0,0.017724637,33.742514211170665,30.057379,39.871944,10.265479999999904,1.0561883,1.0561208
2,438,2C(2%)-5C,224.0,0.017724752,33.45850183384144,29.32287,39.164143,10.160741666667066,1.0561208,1.0556881
2,438,2C(2%)-5C,225.0,0.017893676,33.26699186115436,29.850658,39.758503,10.203373333333486,1.0556881,1.0555353
2,438,2C(2%)-5C,226.0,0.017669583,33.68900249583006,30.249849,40.082634,10.263906666666541,1.0555353,1.0547998
2,438,2C(2%)-5C,227.0,0.017557211,33.264434052752314,29.955887,39.006851,10.262766666666721,1.0547998,1.0549208
2,438,2C(2%)-5C,228.0,0.017706564,33.427558077794586,30.352489,39.65752,10.206620000000111,1.0549208,1.0547806
2,438,2C(2%)-5C,229.0,0.017637471,33.7031127360793,30.066877,39.089657,10.280741666666291,1.0547806,1.0539168
2,438,2C(2%)-5C,230.0,0.01798393,33.30615320030581,29.370289,39.482159,10.278340000000025,1.0539168,1.054517
2,438,2C(2%)-5C,231.0,0.017680643,33.909949915837835,30.838875,40.135357,10.195883333333283,1.054517,1.0543203
2,438,2C(2%)-5C,232.0,0.017588541,34.095695701238355,30.490652,39.896145,10.275031666666715,1.0543203,1.0529783
2,438,2C(2%)-5C,233.0,0.017918414,33.29532366893943,29.393087,39.654881,10.237931666666311,1.0529783,1.0533742
2,438,2C(2%)-5C,234.0,0.017652815,33.849724087706115,29.990768,39.224339,10.214388333333288,1.0533742,1.0534067
2,438,2C(2%)-5C,235.0,0.017939068,33.695119798344564,29.193819,40.019699,10.210014999999839,1.0534067,1.0525067
2,438,2C(2%)-5C,236.0,0.018103927,33.243095199999935,29.839169,40.050335,10.24805666666701,1.0525067,1.052857
2,438,2C(2%)-5C,237.0,0.017670391,34.00889880075198,30.178768,40.667408,10.203011666666619,1.052857,1.0524961
2,438,2C(2%)-5C,238.0,0.017501568,33.82431221503769,30.710516,39.625172,10.187935000000289,1.0524961,1.0515435
2,438,2C(2%)-5C,239.0,0.017986141,33.12215321196069,29.782251,39.790623,10.34790166666644,1.0515435,1.0515956
2,438,2C(2%)-5C,240.0,0.017734652,33.60282830083144,29.948685,39.295975,10.319733333333472,1.0515956,1.0513089
2,438,2C(2%)-5C,241.0,0.017957807,33.24678516567167,29.033733,38.947765,10.329333333333004,1.0513089,1.0511305
2,438,2C(2%)-5C,242.0,0.017969735,33.28847768712574,29.825312,39.640278,10.262975000000248,1.0511305,1.0512469
2,438,2C(2%)-5C,243.0,0.017820731,33.78740811398175,29.930815,40.203022,10.31104499999977,1.0512469,1.0502464
2,438,2C(2%)-5C,244.0,0.017741483,33.29878441641779,29.229374,39.283524,10.206634999999855,1.0502464,1.0504692
2,438,2C(2%)-5C,245.0,0.017762648,33.64403617086191,30.457224,40.131634,10.337971666666757,1.0504692,1.0500778
2,438,2C(2%)-5C,246.0,0.017664712,33.806732830230835,30.16839,38.953121,10.33025333333256,1.0500778,1.0494519
2,438,2C(2%)-5C,247.0,0.01791741,33.42727757961308,28.781221,39.326214,10.332111666666849,1.0494519,1.0458804
2,438,2C(2%)-5C,248.0,0.018969614,32.50611261755674,29.49461,40.344921,500.5684883333335,1.0458804,1.0471666
2,438,2C(2%)-5C,249.0,0.01777296,33.82504190340029,29.973782,40.638897,10.234751666667096,1.0471666,1.0469681
2,438,2C(2%)-5C,250.0,0.017527591,33.275462034980926,29.302277,39.214207,10.324253333332793,1.0469681,1.0476743
2,438,2C(2%)-5C,251.0,0.017821878,33.54351401353385,30.007898,40.248184,10.347713333333378,1.0476743,1.0476485
2,438,2C(2%)-5C,252.0,0.017594378,33.9241206363635,30.385031,40.387001,10.235400000000178,1.0476485,1.0469437
2,438,2C(2%)-5C,253.0,0.017679686,33.185883818601155,29.065907,39.364925,10.35116000000077,1.0469437,1.0475135
2,438,2C(2%)-5C,254.0,0.017867511,33.58926671253823,29.7897,40.496078,10.342796666666981,1.0475135,1.0473825
2,438,2C(2%)-5C,255.0,0.0177278,33.678470132033006,30.188005,40.502182,10.325658333333559,1.0473825,1.0466552
2,438,2C(2%)-5C,256.0,0.017916821,33.16279763764887,29.508337,39.845135,10.387659999999839,1.0466552,1.0469739
2,438,2C(2%)-5C,257.0,0.017766628,33.61452469893291,29.916487,40.001354,10.348726666667305,1.0469739,1.0469784
2,438,2C(2%)-5C,258.0,0.017682863,33.75659226370376,30.350159,40.640781,10.260910000000148,1.0469784,1.0460093
2,438,2C(2%)-5C,259.0,0.018037613,32.971412510007376,29.148018,39.629402,10.307728333332731,1.0460093,1.0466037
2,438,2C(2%)-5C,260.0,0.01786867,33.644556178885665,29.729496,40.169044,10.361378333333414,1.0466037,1.0464394
2,438,2C(2%)-5C,261.0,0.017837059,33.61553501545261,29.732218,39.630516,10.342001666666086,1.0464394,1.0457435
2,438,2C(2%)-5C,262.0,0.01800929,33.363007193930414,29.552139,39.583603,10.406150000000101,1.0457435,1.0457702
2,438,2C(2%)-5C,263.0,0.017856741,33.70429552870089,29.765945,39.760235,10.384300000000318,1.0457702,1.0456647
2,438,2C(2%)-5C,264.0,0.018063113,33.48437097520656,29.290213,39.343533,10.280093333333692,1.0456647,1.0449564
2,438,2C(2%)-5C,265.0,0.018096117,33.26186061213905,29.51475,39.637272,10.330363333332935,1.0449564,1.045024
2,438,2C(2%)-5C,266.0,0.017982133,33.73542875906347,29.623116,40.135155,10.382326666666389,1.045024,1.0441837
2,438,2C(2%)-5C,267.0,0.017926428,33.288986281531564,29.298069,39.243462,10.369001666666978,1.0441837,1.0444125
2,438,2C(2%)-5C,268.0,0.017956158,33.4766911129394,29.730055,39.952507,10.417271666666299,1.0444125,1.0444133
2,438,2C(2%)-5C,269.0,0.017906383,33.89858501676379,29.681349,40.566196,10.387701666666544,1.0444133,1.0436015
2,438,2C(2%)-5C,270.0,0.017981716,33.32841017355994,29.024105,39.399273,10.372463333333144,1.0436015,1.0439305
2,438,2C(2%)-5C,271.0,0.017876282,33.76893073734412,30.307146,40.171776,10.331468333333031,1.0439305,1.0439789
2,438,2C(2%)-5C,272.0,0.01784776,34.12435586462223,29.958128,40.683384,10.309736666666383,1.0439789,1.0428555
2,438,2C(2%)-5C,273.0,0.017971406,33.44891595681303,29.331221,40.090942,10.34992833333381,1.0428555,1.0431483
2,438,2C(2%)-5C,274.0,0.017826997,33.9064758885564,30.422178,40.131794,10.338055000000168,1.0431483,1.0430918
2,438,2C(2%)-5C,275.0,0.017826997,34.10300354454743,30.105881,40.043007,10.414925000000002,1.0430918,1.0420762
2,438,2C(2%)-5C,276.0,0.018178653,33.4093412798233,29.428112,39.735107,10.371061666666673,1.0420762,1.0423391
2,438,2C(2%)-5C,277.0,0.017979195,33.83067033212206,29.495598,40.069328,10.435165000000021,1.0423391,1.0420355
2,438,2C(2%)-5C,278.0,0.018086599,33.749356871470944,29.413198,40.149616,10.320578333333318,1.0420355,1.0414973
2,438,2C(2%)-5C,279.0,0.0181513,33.55019482656819,30.010996,40.386604,10.392369999999998,1.0414973,1.0415463
2,438,2C(2%)-5C,280.0,0.017846022,34.158607634517864,30.354727,40.547207,10.341734999999971,1.0415463,1.0410136
2,438,2C(2%)-5C,281.0,0.017863283,33.67369641543014,29.155735,39.277924,10.343764999999985,1.0410136,1.040722
2,438,2C(2%)-5C,282.0,0.018100463,33.471637289034156,29.668379,39.897369,10.404008333333332,1.040722,1.0406152
2,438,2C(2%)-5C,283.0,0.01803641,33.804033221978,29.412458,40.3055,10.364933333333344,1.0406152,1.0398692
2,438,2C(2%)-5C,284.0,0.018044619,33.51715830983836,29.267818,39.712936,10.344191666666665,1.0398692,1.0399421
2,438,2C(2%)-5C,285.0,0.018036069,33.785512495970636,30.1406,40.354134,10.475164999999954,1.0399421,1.0397891
2,438,2C(2%)-5C,286.0,0.018014144,33.96277143013102,29.525793,40.892517,10.364561666666729,1.0397891,1.0386298
2,438,2C(2%)-5C,287.0,0.018309077,33.257030477633435,29.440228,39.747719,10.495768333333277,1.0386298,1.038623
2,438,2C(2%)-5C,288.0,0.01802733,33.67849557856093,29.951908,39.977116,10.492835000000074,1.038623,1.0382237
2,438,2C(2%)-5C,289.0,0.017978711,33.5134907819768,29.756203,39.409431,10.511753333333278,1.0382237,1.037626
2,438,2C(2%)-5C,290.0,0.018144995,33.35351135678018,29.426342,40.100842,10.426593333333342,1.037626,1.0378566
2,438,2C(2%)-5C,291.0,0.017927861,33.99775648978106,30.252613,40.168396,10.402740000000025,1.0378566,1.0375699
2,438,2C(2%)-5C,292.0,0.017991718,33.821389613021076,29.512976,39.283291,10.488091666666636,1.0375699,1.0368439
2,438,2C(2%)-5C,293.0,0.018255994,33.37877440740742,29.700899,40.443455,10.460676666666647,1.0368439,1.0369232
2,438,2C(2%)-5C,294.0,0.017916374,34.14131036125275,30.512726,40.346901,10.498866666666679,1.0369232,1.0366564
2,438,2C(2%)-5C,295.0,0.018002935,33.951191458543576,29.600998,39.829491,10.49955666666671,1.0366564,1.0358455
2,438,2C(2%)-5C,296.0,0.01824175,33.4517707121212,29.673807,39.746403,10.568981666666513,1.0358455,1.0356392
2,438,2C(2%)-5C,297.0,0.018080628,33.698734701298754,29.555731,39.406597,10.47320499999987,1.0356392,1.0349543
2,438,2C(2%)-5C,298.0,0.018307252,33.40555618181819,29.065306,39.49556,10.546974999999899,1.0349543,1.0349157
2,438,2C(2%)-5C,299.0,0.018162793,33.64642932723281,30.284075,40.00219,10.490823333333294,1.0349157,1.034547
2,438,2C(2%)-5C,300.0,0.018019825,33.846649902836816,29.913935,39.611038,10.560038333333312,1.034547,1.0337663
2,438,2C(2%)-5C,301.0,0.018279627,33.53456286400585,29.369869,39.797665,10.469128333333355,1.0337663,1.0340408
2,438,2C(2%)-5C,302.0,0.017986238,34.10890969527269,30.587482,40.194096,10.54819499999988,1.0340408,1.033638
2,438,2C(2%)-5C,303.0,0.017991018,34.18267333477637,30.178146,39.745911,10.550941666666768,1.033638,1.0325402
2,438,2C(2%)-5C,304.0,0.018237522,33.42506611909791,29.457159,39.945347,10.617255000000053,1.0325402,1.0323055
2,438,2C(2%)-5C,305.0,0.018091278,33.45648098999289,29.763617,40.229237,10.53486166666674,1.0323055,1.0317676
2,438,2C(2%)-5C,306.0,0.017999625,33.40404152133042,29.522552,39.451019,10.621395,1.0317676,1.0315597
2,438,2C(2%)-5C,307.0,0.018299252,33.48021959871237,29.816431,40.525593,10.532453333333494,1.0315597,1.0316039
2,438,2C(2%)-5C,308.0,0.018020105,34.104309373642245,30.766844,40.527134,10.577979999999904,1.0316039,1.0310397
2,438,2C(2%)-5C,309.0,0.017910164,33.90682394967644,30.24243,40.203522,10.595956666666703,1.0310397,1.0302004
2,438,2C(2%)-5C,310.0,0.018332675,33.363136670495315,29.327978,40.389355,10.558288333333378,1.0302004,1.0302547
2,438,2C(2%)-5C,311.0,0.018206092,33.91902083285309,29.998659,40.889355,10.5911116666665,1.0302547,1.0292045
2,438,2C(2%)-5C,312.0,0.018060021,33.40778160597237,29.717236,39.501682,10.516810000000017,1.0292045,1.0293121
2,438,2C(2%)-5C,313.0,0.01828967,33.565213730091635,30.154989,40.646561,10.576759999999679,1.0293121,1.0286204
2,438,2C(2%)-5C,314.0,0.017987709,33.73907010824367,29.92272,40.30069,10.549605000000156,1.0286204,1.0278322
2,438,2C(2%)-5C,315.0,0.018192066,33.30635414357856,29.377403,39.925209,10.674721666666544,1.0278322,1.0280099
2,438,2C(2%)-5C,316.0,0.01824943,33.76687825510207,29.917101,40.803467,10.64487999999983,1.0280099,1.0274882
2,438,2C(2%)-5C,317.0,0.018077519,34.031426298701334,30.455076,40.682209,10.553569999999793,1.0274882,1.0266808
2,438,2C(2%)-5C,318.0,0.018293452,33.55429642478516,29.868414,40.275585,10.69676166666662,1.0266808,1.0263935
2,438,2C(2%)-5C,319.0,0.018244728,34.07737490394261,30.25391,40.951248,10.65339833333322,1.0263935,1.0260394
2,438,2C(2%)-5C,320.0,0.018145528,33.96107720776422,30.650507,40.718132,10.571574999999818,1.0260394,1.0252013
2,438,2C(2%)-5C,321.0,0.018561248,33.44162179418018,29.15785,40.267258,10.70741333333329,1.0252013,1.0252794
2,438,2C(2%)-5C,322.0,0.018411463,33.93116914703776,29.35273,41.000271,10.665611666666518,1.0252794,1.0246011
2,438,2C(2%)-5C,323.0,0.018326312,33.838109860199744,30.112221,40.52195,10.659328333333542,1.0246011,1.0238864
2,438,2C(2%)-5C,324.0,0.018537911,33.57396365013969,29.612883,40.578514,10.75168999999975,1.0238864,1.0237622
2,438,2C(2%)-5C,325.0,0.018318955,34.17331532648729,30.054476,40.853355,10.609209999999925,1.0237622,1.0228918
2,438,2C(2%)-5C,326.0,0.018134944,33.841991058362936,29.085342,39.87397,10.70035500000037,1.0228918,1.0222661
2,438,2C(2%)-5C,327.0,0.018450946,33.95806037015775,29.979685,40.440838,10.693011666667008,1.0222661,1.021948
2,438,2C(2%)-5C,328.0,0.018513059,33.96736180581153,29.238344,40.571049,10.730815000000197,1.021948,1.0210763
2,438,2C(2%)-5C,329.0,0.018485298,33.67493855102036,29.191669,40.06852,10.700241666666503,1.0210763,1.0210924
2,438,2C(2%)-5C,330.0,0.018449409,33.877176203781595,29.835871,40.60424,10.772815000000021,1.0210924,1.0202079
2,438,2C(2%)-5C,331.0,0.018466378,34.260666676384716,29.864801,41.307812,10.745096666666601,1.0202079,1.0190935
2,438,2C(2%)-5C,332.0,0.018795447,33.46005054783839,29.22525,39.805302,10.82868499999992,1.0190935,1.0188417
2,438,2C(2%)-5C,333.0,0.018486135,33.948524066858305,29.558535,39.977962,10.827606666666785,1.0188417,1.018315
2,438,2C(2%)-5C,334.0,0.018779458,33.702224073375184,28.961592,40.42487,10.820581666666355,1.018315,1.0176688
2,438,2C(2%)-5C,335.0,0.018758669,33.31037386995831,29.448555,40.09803,10.79838166666644,1.0176688,1.0173651
2,438,2C(2%)-5C,336.0,0.018605206,33.68228517970397,29.646198,39.871727,10.77273166666661,1.0173651,1.0167416
2,438,2C(2%)-5C,337.0,0.018606601,33.641051980281574,29.463854,39.343353,10.787958333333275,1.0167416,1.0158323
2,438,2C(2%)-5C,338.0,0.018713616,33.287404563735514,29.060242,40.251499,10.947015000000343,1.0158323,1.0157183
2,438,2C(2%)-5C,339.0,0.018536631,33.855123629021215,29.77508,40.368061,10.786814999999963,1.0157183,1.0149065
2,438,2C(2%)-5C,340.0,0.01855896,33.75980950344343,29.272039,40.0042,10.78532166666652,1.0149065,1.0145214
2,438,2C(2%)-5C,341.0,0.018604485,33.691628258692646,30.073051,40.344185,10.946476666666664,1.0145214,1.0140209
2,438,2C(2%)-5C,342.0,0.018426944,34.20784839652773,29.95142,40.189945,10.821628333333258,1.0140209,1.0131086
2,438,2C(2%)-5C,343.0,0.018686764,33.67622325400132,29.301044,39.673565,10.928596666666756,1.0131086,1.0121455
2,438,2C(2%)-5C,344.0,0.018666307,33.349006160951795,29.338825,40.298313,11.033819999999832,1.0121455,1.0115094
2,438,2C(2%)-5C,345.0,0.018545415,33.61766094622904,29.461731,40.235786,10.943313333333451,1.0115094,1.0104715
2,438,2C(2%)-5C,346.0,0.018802829,33.4114240501374,29.159626,40.036945,11.051860000000064,1.0104715,1.0106061
2,438,2C(2%)-5C,347.0,0.018528346,34.06381786845725,30.299833,40.668976,10.90003166666623,1.0106061,1.0098798
2,438,2C(2%)-5C,348.0,0.018444005,34.0433324789973,30.153299,40.319038,10.921258333334118,1.0098798,1.0085946
2,438,2C(2%)-5C,349.0,0.018872337,33.32577911480978,29.141024,40.605331,11.013115000000107,1.0085946,1.0085765
2,438,2C(2%)-5C,350.0,0.018590288,34.193294624313125,30.002443,41.16864,10.923195000000609,1.0085765,1.0076964
2,438,2C(2%)-5C,351.0,0.018480806,34.10756345818944,30.429926,40.139355,11.002756666666635,1.0076964,1.0063891
2,438,2C(2%)-5C,352.0,0.018980395,33.10231549659399,28.882753,40.27343,11.155236666667042,1.0063891,1.0061053
2,438,2C(2%)-5C,353.0,0.018776791,33.851907544704176,29.386839,40.882385,11.072876666666707,1.0061053,1.0053325
2,438,2C(2%)-5C,354.0,0.018745987,33.6895877340644,28.822086,39.964691,11.054919999999887,1.0053325,1.0042591
2,438,2C(2%)-5C,355.0,0.019117376,33.5134172912752,28.827368,40.153461,11.03446333333365,1.0042591,1.0040162
2,438,2C(2%)-5C,356.0,0.018847261,33.91245217572113,29.438314,40.678677,11.051248333332477,1.0040162,1.002745
2,438,2C(2%)-5C,357.0,0.01881755,33.836241005449565,29.385429,39.976528,11.09002666666638,1.002745,1.0022581
2,438,2C(2%)-5C,358.0,0.018987006,33.68459064771973,29.470675,40.431797,11.210818333333979,1.0022581,1.0015537
2,438,2C(2%)-5C,359.0,0.018895449,34.00300338172043,29.027748,40.958309,11.160788333333524,1.0015537,0.99945593
2,438,2C(2%)-5C,360.0,0.019220054,33.3049577769492,28.361429,39.769394,11.122650000000915,0.99945593,0.99986666
2,438,2C(2%)-5C,361.0,0.019002171,33.67419116420914,28.949335,40.319981,11.246311666667074,0.99986666,0.99859822
2,438,2C(2%)-5C,362.0,0.019185802,33.99430928904116,28.684462,41.131283,11.208769999999397,0.99859822,0.99743658
