Repository: slreally/LSTM_Battery_RUL_Prediction_

# LSTM_Battery_RUL_Prediction_

## Data


07.01:

#### read_data.py
先用实验电池生命周期数据训练出一个基本模型，之后基于基本模型针对具体电池进行训练和测试？

File: data/2017_06_30_cell31_data.csv (part 1 of 2)
cell,cycle_life,charge_policy,cycle,IR,Tavg,Tmin,Tmax,chargetime,QD,lable
31,492,5.2C(37%)-4.5C,1.0,0.01775966,31.719241238930685,30.045654,34.264702,10.180156666666639,1.0695118,1.0732793
31,492,5.2C(37%)-4.5C,2.0,0.01768863,31.512931310373443,29.662792,34.185276,10.096976666666645,1.0732793,1.0749165
31,492,5.2C(37%)-4.5C,3.0,0.017703837,31.70055185439328,30.068375,34.631107,10.18026333333352,1.0749165,1.0760304
31,492,5.2C(37%)-4.5C,4.0,0.017600309,31.834585871404418,30.093866,34.430973,10.096593333333294,1.0760304,1.0765644
31,492,5.2C(37%)-4.5C,5.0,0.017663617,31.615444830665524,29.728764,34.352798,10.180268333333515,1.0765644,1.0771931
31,492,5.2C(37%)-4.5C,6.0,0.017587544,31.742942478188017,29.999996,34.654644,10.180319999999968,1.0771931,1.0775844
31,492,5.2C(37%)-4.5C,7.0,0.017498765,31.835689722407945,30.170414,34.505917,10.179819999999987,1.0775844,1.0776178
31,492,5.2C(37%)-4.5C,8.0,0.017590331,31.585106657240804,29.779688,34.42234,10.09647166666667,1.0776178,1.0780863
31,492,5.2C(37%)-4.5C,9.0,0.017525068,31.712287809401698,30.045723,34.570259,10.179931666666622,1.0780863,1.0783074
31,492,5.2C(37%)-4.5C,10.0,0.017472312,31.73012280000007,30.067657,34.33556,10.096483333333405,1.0783074,1.0782793
31,492,5.2C(37%)-4.5C,11.0,0.017566985,31.555933747058877,29.719738,34.568676,10.18034333333344,1.0782793,1.0786407
31,492,5.2C(37%)-4.5C,12.0,0.017484654,31.68826378098468,29.950802,34.568619,10.096668333333461,1.0786407,1.0787601
31,492,5.2C(37%)-4.5C,13.0,0.01745053,31.640448760814277,30.180008,34.258884,10.0963883333335,1.0787601,1.0787208
31,492,5.2C(37%)-4.5C,14.0,0.017555313,31.579976013445325,29.820999,34.606899,10.180493333333288,1.0787208,1.0789171
31,492,5.2C(37%)-4.5C,15.0,0.017497685,31.77545448854966,29.971134,34.891582,10.096879999999995,1.0789171,1.0789883
31,492,5.2C(37%)-4.5C,16.0,0.017428152,31.68473182718126,30.08695,34.579723,10.096831666667034,1.0789883,1.0789996
31,492,5.2C(37%)-4.5C,17.0,0.017536841,31.673563341563746,29.851368,34.746876,10.096524999999868,1.0789996,1.0792284
31,492,5.2C(37%)-4.5C,18.0,0.017456364,31.91493108616187,30.186699,34.906715,10.179814999999751,1.0792284,1.0791793
31,492,5.2C(37%)-4.5C,19.0,0.017417014,31.656832885572076,29.748861,34.392841,10.180071666666967,1.0791793,1.079289
31,492,5.2C(37%)-4.5C,20.0,0.017517613,31.757002107535993,30.081299,34.797745,10.179954999999609,1.079289,1.0793511
31,492,5.2C(37%)-4.5C,21.0,0.017461909,31.885738075423692,30.097559,34.607075,10.18000666666679,1.0793511,1.0792154
31,492,5.2C(37%)-4.5C,22.0,0.017486269,31.70407184364259,29.715353,34.440937,10.180291666666744,1.0792154,1.0793393
31,492,5.2C(37%)-4.5C,23.0,0.017520897,31.634494295150517,29.913635,34.656551,10.179991666666561,1.0793393,1.0794894
31,492,5.2C(37%)-4.5C,24.0,0.017496277,31.77640634940784,29.840349,34.631397,10.180079999999725,1.0794894,1.0792921
31,492,5.2C(37%)-4.5C,25.0,0.017547997,31.560197320833275,29.430504,34.321556,10.096758333333128,1.0792921,1.0796106
31,492,5.2C(37%)-4.5C,26.0,0.017518099,31.693964142252383,29.85161,34.638714,10.096653333332991,1.0796106,1.0797415
31,492,5.2C(37%)-4.5C,27.0,0.01748782,31.864598718381103,29.903502,34.876003,10.180121666666915,1.0797415,1.0794073
31,492,5.2C(37%)-4.5C,28.0,0.017573826,31.601764065381342,29.698572,34.599644,10.096873333333255,1.0794073,1.0796819
31,492,5.2C(37%)-4.5C,29.0,0.01749929,31.80268499321463,29.998302,34.748417,10.18032333333346,1.0796819,1.079726
31,492,5.2C(37%)-4.5C,30.0,0.017501805,31.873953898062325,29.947378,34.709606,10.180284999999762,1.079726,1.0795079
31,492,5.2C(37%)-4.5C,31.0,0.017576164,31.621167300415003,29.80752,34.730675,10.180415000000115,1.0795079,1.0797616
31,492,5.2C(37%)-4.5C,32.0,0.017487153,31.858208611803796,30.139416,34.903454,10.096950000000167,1.0797616,1.0797899
31,492,5.2C(37%)-4.5C,33.0,0.017465822,31.773226952814593,30.01424,34.37442,10.180188333333353,1.0797899,1.0796965
31,492,5.2C(37%)-4.5C,34.0,0.017587187,31.64536914601016,30.050312,34.826122,10.17993666666686,1.0796965,1.0798053
31,492,5.2C(37%)-4.5C,35.0,0.017484248,31.849172607594895,29.901907,34.554745,10.180161666666875,1.0798053,1.0798965
31,492,5.2C(37%)-4.5C,36.0,0.017522326,31.757275330479487,29.740791,34.257294,10.09684500000003,1.0798965,1.0797917
31,492,5.2C(37%)-4.5C,37.0,0.017577646,31.647656133671735,29.892628,34.68869,10.097003333333124,1.0797917,1.0799413
31,492,5.2C(37%)-4.5C,38.0,0.017527973,31.862871032967057,29.835527,34.602283,10.096403333333244,1.0799413,1.0801251
31,492,5.2C(37%)-4.5C,39.0,0.017531,31.83433106740615,29.586679,34.647831,10.17991666666688,1.0801251,1.0799652
31,492,5.2C(37%)-4.5C,40.0,0.017582091,31.764925510016695,29.807695,34.976448,10.096976666666645,1.0799652,1.080019
31,492,5.2C(37%)-4.5C,41.0,0.01749732,31.916484327993217,30.11706,35.166523,10.096963333333163,1.080019,1.0798235
31,492,5.2C(37%)-4.5C,42.0,0.017471975,31.706810408896498,29.65295,34.601074,10.180348333333678,1.0798235,1.0799264
31,492,5.2C(37%)-4.5C,43.0,0.017550925,31.776050405990016,29.974579,34.828167,10.179963333333339,1.0799264,1.0799962
31,492,5.2C(37%)-4.5C,44.0,0.017542016,31.92729547883816,29.853373,34.875839,10.18024166666631,1.0799962,1.0797319
31,492,5.2C(37%)-4.5C,45.0,0.017503085,31.706208479474533,29.47064,34.624729,10.180158333333384,1.0797319,1.0799602
31,492,5.2C(37%)-4.5C,46.0,0.017562356,31.842738022518777,29.851173,34.988297,10.096843333333284,1.0799602,1.0800406
31,492,5.2C(37%)-4.5C,47.0,0.017517975,31.932554311818798,29.89349,35.290337,10.180041666666996,1.0800406,1.079707
31,492,5.2C(37%)-4.5C,48.0,0.017520644,31.632440455770816,29.546333,34.640873,10.096630000000005,1.079707,1.0799379
31,492,5.2C(37%)-4.5C,49.0,0.017565945,31.760004480553192,29.734318,34.838356,10.096553333333578,1.0799379,1.0800272
31,492,5.2C(37%)-4.5C,50.0,0.017534805,31.834147580083087,29.814598,35.083561,10.180309999999979,1.0800272,1.0796938
31,492,5.2C(37%)-4.5C,51.0,0.017645866,31.518729890387938,29.541157,34.633286,10.096765000000111,1.0796938,1.0799516
31,492,5.2C(37%)-4.5C,52.0,0.017560335,31.81197586488742,29.763634,34.802254,10.096460000000176,1.0799516,1.0800607
31,492,5.2C(37%)-4.5C,53.0,0.017553788,31.940684989103097,29.686607,35.43927,10.179938333333121,1.0800607,1.0796915
31,492,5.2C(37%)-4.5C,54.0,0.017603947,31.6947806596105,29.727993,34.934959,10.180210000000079,1.0796915,1.0799516
31,492,5.2C(37%)-4.5C,55.0,0.017537506,31.901188136513042,29.961235,35.024929,10.096618333333755,1.0799516,1.0799705
31,492,5.2C(37%)-4.5C,56.0,0.01752395,31.834480201178422,30.002998,34.787037,10.180239999999564,1.0799705,1.0785834
31,492,5.2C(37%)-4.5C,57.0,0.017630776,31.68624336179208,29.724709,34.944775,10.096965000000393,1.0785834,1.0799501
31,492,5.2C(37%)-4.5C,58.0,0.017516702,31.95603164401018,29.986197,35.360626,10.180663333333602,1.0799501,1.079924
31,492,5.2C(37%)-4.5C,59.0,0.017482536,31.886224078348782,30.117329,34.628204,10.097096666667493,1.079924,1.0798371
31,492,5.2C(37%)-4.5C,60.0,0.017624527,31.74062403468711,29.802744,35.036217,10.1800900000002,1.0798371,1.0799644
31,492,5.2C(37%)-4.5C,61.0,0.017522229,31.79526142100833,29.979155,35.020676,10.179836666666477,1.0799644,1.0799229
31,492,5.2C(37%)-4.5C,62.0,0.017528029,31.681270297029716,29.813013,34.775108,10.180190000000099,1.0799229,1.0797737
31,492,5.2C(37%)-4.5C,63.0,0.017618334,31.61485707069851,29.658998,34.957951,10.09687833333349,1.0797737,1.0798967
31,492,5.2C(37%)-4.5C,64.0,0.01752983,31.863764228523703,30.119213,35.091187,10.096653333333476,1.0798967,1.0798563
31,492,5.2C(37%)-4.5C,65.0,0.017561436,31.675639091447927,29.549326,34.689663,10.179996666666314,1.0798563,1.0798017
31,492,5.2C(37%)-4.5C,66.0,0.01760936,31.765582153052385,29.848583,34.971134,10.180256666667022,1.0798017,1.0798742
31,492,5.2C(37%)-4.5C,67.0,0.017541554,31.95449744816064,29.987005,35.100956,10.096721666667145,1.0798742,1.0796423
31,492,5.2C(37%)-4.5C,68.0,0.017526433,31.73438001361704,29.548786,34.791538,10.096721666667145,1.0796423,1.0797646
31,492,5.2C(37%)-4.5C,69.0,0.017583199,31.839508285953148,30.015739,35.053257,10.180041666666662,1.0797646,1.0797904
31,492,5.2C(37%)-4.5C,70.0,0.017561127,31.938461204603556,29.937895,34.911629,10.179763333333343,1.0797904,1.0794498
31,492,5.2C(37%)-4.5C,71.0,0.017583113,31.743466635451455,29.499439,34.841038,10.09659166666667,1.0794498,1.0796499
31,492,5.2C(37%)-4.5C,72.0,0.017592952,31.887535366418568,29.942781,35.045357,10.096628333333319,1.0796499,1.0796981
31,492,5.2C(37%)-4.5C,73.0,0.017559569,31.92586946537167,29.909401,35.063507,10.096868333333381,1.0796981,1.0793592
31,492,5.2C(37%)-4.5C,74.0,0.017626472,31.644532435185255,29.597439,34.899963,10.180358333333364,1.0793592,1.0795765
31,492,5.2C(37%)-4.5C,75.0,0.017565031,31.820038022784836,29.940742,35.037739,10.185071666666651,1.0795765,1.079622
31,492,5.2C(37%)-4.5C,76.0,0.017564882,31.8774275325542,29.854891,34.811756,10.180276666666638,1.079622,1.0793824
31,492,5.2C(37%)-4.5C,77.0,0.017670348,31.651633218197137,29.685131,34.797611,10.179961666666653,1.0793824,1.0794908
31,492,5.2C(37%)-4.5C,78.0,0.01760071,31.912949553406232,29.904064,34.987465,10.180203333333338,1.0794908,1.0796202
31,492,5.2C(37%)-4.5C,79.0,0.017587047,31.998570811224496,29.731522,35.47131,10.180088333333334,1.0796202,1.0792488
31,492,5.2C(37%)-4.5C,80.0,0.017634872,31.76479180576763,29.717968,35.162849,10.0968016666667,1.0792488,1.079466
31,492,5.2C(37%)-4.5C,81.0,0.017556781,31.974432899828862,29.962259,35.362293,10.180106666666688,1.079466,1.0793869
31,492,5.2C(37%)-4.5C,82.0,0.017516594,31.91166461937129,30.321196,34.917873,10.180361666666673,1.0793869,1.0791992
31,492,5.2C(37%)-4.5C,83.0,0.017650001,31.740510001679322,29.785938,35.188251,10.097043333333325,1.0791992,1.0793504
31,492,5.2C(37%)-4.5C,84.0,0.017567093,31.901209741582488,30.041231,35.299957,10.096816666666685,1.0793504,1.0793198
31,492,5.2C(37%)-4.5C,85.0,0.017559906,31.760257462447253,30.032845,34.86224,10.18040000000001,1.0793198,1.0791425
31,492,5.2C(37%)-4.5C,86.0,0.017648602,31.772758476311346,29.849676,35.096386,10.096669999999964,1.0791425,1.0793165
31,492,5.2C(37%)-4.5C,87.0,0.017596833,31.969657022203247,29.830145,35.446949,10.096710000000167,1.0793165,1.0792586
31,492,5.2C(37%)-4.5C,88.0,0.017516965,31.889948429654577,30.16239,35.217667,10.180604999999924,1.0792586,1.0791484
31,492,5.2C(37%)-4.5C,89.0,0.01762455,31.851285005102074,30.030439,35.440025,10.097025000000091,1.0791484,1.079083
31,492,5.2C(37%)-4.5C,90.0,0.01755931,32.03066982608705,30.252281,35.266701,10.097226666666877,1.079083,1.0791396
31,492,5.2C(37%)-4.5C,91.0,0.017619984,31.914090542118394,29.741549,34.912441,10.180174999999872,1.0791396,1.0789638
31,492,5.2C(37%)-4.5C,92.0,0.017653015,31.833096728187943,29.944664,35.132446,10.096310000000084,1.0789638,1.0791142
31,492,5.2C(37%)-4.5C,93.0,0.017613063,32.01727607692305,29.713163,35.575104,10.09672166666666,1.0791142,1.0787373
31,492,5.2C(37%)-4.5C,94.0,0.017521601,31.75870646491966,29.645378,35.091221,10.096603333333285,1.0787373,1.0788339
31,492,5.2C(37%)-4.5C,95.0,0.017631181,31.895356194957966,29.963394,35.35178,10.18016666666687,1.0788339,1.0788251
31,492,5.2C(37%)-4.5C,96.0,0.017586684,32.001524294368586,30.147118,35.295059,10.096558333333329,1.0788251,1.0785161
31,492,5.2C(37%)-4.5C,97.0,0.017620221,31.715977113065314,29.721739,35.212158,10.180238333333303,1.0785161,1.0787262
31,492,5.2C(37%)-4.5C,98.0,0.017610682,31.831872241322294,30.078817,35.240849,10.096706666666432,1.0787262,1.0787749
31,492,5.2C(37%)-4.5C,99.0,0.017606834,31.98627266835019,29.964958,35.1022,10.179921666666633,1.0787749,1.0785081
31,492,5.2C(37%)-4.5C,100.0,0.017651426,31.807979660441404,29.561037,35.065052,10.180188333333353,1.0785081,1.0787098
31,492,5.2C(37%)-4.5C,101.0,0.017629737,31.96323084359399,29.81345,35.484428,10.180093333333208,1.0787098,1.0787112
31,492,5.2C(37%)-4.5C,102.0,0.017566241,32.056008555369175,30.290936,35.815193,10.180138333333161,1.0787112,1.0782828
31,492,5.2C(37%)-4.5C,103.0,0.0176729,31.783227479324886,29.89109,35.259335,10.181374999999873,1.0782828,1.0784507
31,492,5.2C(37%)-4.5C,104.0,0.017602943,31.959224612499952,30.03562,35.322102,10.096683333333203,1.0784507,1.078531
31,492,5.2C(37%)-4.5C,105.0,0.017592655,32.00266001694917,29.959539,35.473576,10.18015000000014,1.078531,1.0781347
31,492,5.2C(37%)-4.5C,106.0,0.017673112,31.73247364037324,29.671154,35.331779,10.097084999999788,1.0781347,1.0783327
31,492,5.2C(37%)-4.5C,107.0,0.01758334,31.978175579526358,30.050125,35.594643,10.097388333333463,1.0783327,1.0782849
31,492,5.2C(37%)-4.5C,108.0,0.017549515,31.95709716286924,30.277378,35.110394,10.180465000000064,1.0782849,1.0781277
31,492,5.2C(37%)-4.5C,109.0,0.017675299,31.739361613445393,29.630699,35.299431,10.096958333333411,1.0781277,1.0781639
31,492,5.2C(37%)-4.5C,110.0,0.017605444,31.909679331662456,30.033083,35.560261,10.180013333333287,1.0781639,1.0781109
31,492,5.2C(37%)-4.5C,111.0,0.017562879,31.956320888794515,30.236189,35.216183,10.180553333333227,1.0781109,1.0779097
31,492,5.2C(37%)-4.5C,112.0,0.017659051,31.83001470714903,30.033169,35.32642,10.18029333333349,1.0779097,1.0781187
31,492,5.2C(37%)-4.5C,113.0,0.01759661,32.08776527557057,29.936422,35.492455,10.180173333333611,1.0781187,1.078136
31,492,5.2C(37%)-4.5C,114.0,0.017552972,32.02079536878815,30.061863,35.49091,10.179841666666228,1.078136,1.0778286
31,492,5.2C(37%)-4.5C,115.0,0.017632723,31.878940877222707,29.960791,35.667171,10.18039333333339,1.0778286,1.0778335
31,492,5.2C(37%)-4.5C,116.0,0.017544374,32.037506854961855,30.163919,35.234238,10.097206666666413,1.0778335,1.0779001
31,492,5.2C(37%)-4.5C,117.0,0.017624037,31.957944685762346,29.589014,35.159496,10.180218333333324,1.0779001,1.077635
31,492,5.2C(37%)-4.5C,118.0,0.017663823,31.852539535223354,29.806545,35.469551,10.09694833333342,1.077635,1.077704
31,492,5.2C(37%)-4.5C,119.0,0.017599056,32.014409935185206,29.91827,35.649113,10.096856666666765,1.077704,1.0773716
31,492,5.2C(37%)-4.5C,120.0,0.017533032,31.80700703833052,29.627747,35.217712,10.179995000000053,1.0773716,1.0774828
31,492,5.2C(37%)-4.5C,121.0,0.017614214,31.928329547759922,29.893677,35.359676,10.096976666666645,1.0774828,1.0774734
31,492,5.2C(37%)-4.5C,122.0,0.017589888,31.958206911222803,29.743229,35.379257,10.096734999999656,1.0774734,1.077224
31,492,5.2C(37%)-4.5C,123.0,0.017574044,31.764920884582924,29.575294,35.249821,10.180289999999998,1.077224,1.0773238
31,492,5.2C(37%)-4.5C,124.0,0.017605029,31.956336456170266,29.911432,35.499382,10.18040499999964,1.0773238,1.0773416
31,492,5.2C(37%)-4.5C,125.0,0.017582936,31.991812905370896,29.8234,35.687229,10.096404999999988,1.0773416,1.076997
31,492,5.2C(37%)-4.5C,126.0,0.017646866,31.800355765704545,29.514053,35.470844,10.180254999999791,1.076997,1.077209
31,492,5.2C(37%)-4.5C,127.0,0.017598595,32.08481524832216,29.943954,35.862759,10.096669999999964,1.077209,1.0771459
31,492,5.2C(37%)-4.5C,128.0,0.017511448,32.099847412881914,30.220762,35.872475,10.179981666666572,1.0771459,1.0768241
31,492,5.2C(37%)-4.5C,129.0,0.01762878,31.87119390358366,29.838497,35.455704,10.096933333333194,1.0768241,1.0769629
31,492,5.2C(37%)-4.5C,130.0,0.017582942,31.987571098509918,29.921949,35.524067,10.180204999999841,1.0769629,1.0769851
31,492,5.2C(37%)-4.5C,131.0,0.017585702,32.00080728656462,29.905155,35.638508,10.180140000000149,1.0769851,1.0766767
31,492,5.2C(37%)-4.5C,132.0,0.017625049,31.8338658919831,29.735718,35.680634,10.096590000000045,1.0766767,1.0767877
31,492,5.2C(37%)-4.5C,133.0,0.017529953,32.04640696020323,30.230152,35.956436,10.096823333333305,1.0767877,1.0766943
31,492,5.2C(37%)-4.5C,134.0,0.017537922,31.91211530067566,30.242674,35.314388,10.096958333333411,1.0766943,1.0765425
31,492,5.2C(37%)-4.5C,135.0,0.017638177,31.912392103939627,29.765091,35.733646,10.096649999999984,1.0765425,1.0766
31,492,5.2C(37%)-4.5C,136.0,0.017540855,32.099182979183965,30.225252,35.605572,10.180206666667072,1.0766,1.0766109
31,492,5.2C(37%)-4.5C,137.0,0.017582897,32.03591940103273,29.799269,35.230328,10.180596666666679,1.0766109,1.076285
31,492,5.2C(37%)-4.5C,138.0,0.017664073,31.900790479763916,29.833544,35.403419,10.0969749999999,1.076285,1.0764427
31,492,5.2C(37%)-4.5C,139.0,0.017600305,32.04225247960025,29.885275,35.488876,10.180045000000003,1.0764427,1.0764675
31,492,5.2C(37%)-4.5C,140.0,0.017567201,31.95800490840329,29.707613,35.362099,10.096395,1.0764675,1.0762035
31,492,5.2C(37%)-4.5C,141.0,0.017648157,31.865198751683604,29.836458,35.568676,10.179760000000048,1.0762035,1.0762495
31,492,5.2C(37%)-4.5C,142.0,0.01755093,32.15078159094731,30.137264,35.642448,10.096773333333354,1.0762495,1.0761304
31,492,5.2C(37%)-4.5C,143.0,0.017544992,31.87854033165822,29.600235,35.220482,10.180013333332802,1.0761304,1.0759435
31,492,5.2C(37%)-4.5C,144.0,0.017647583,31.855185485950443,29.742525,35.495975,10.096893333334204,1.0759435,1.0760404
31,492,5.2C(37%)-4.5C,145.0,0.017566346,32.01361195551757,29.937338,35.677254,10.180159999999644,1.0760404,1.0757717
31,492,5.2C(37%)-4.5C,146.0,0.017545434,31.791010742714516,29.469645,35.235004,10.096591666666791,1.0757717,1.0758154
31,492,5.2C(37%)-4.5C,147.0,0.017616319,31.903623265306134,29.842907,35.648857,10.0967750000001,1.0758154,1.0758642
31,492,5.2C(37%)-4.5C,148.0,0.017553059,32.18122384936165,29.922346,35.96669,10.179844999999235,1.0758642,1.0755218
31,492,5.2C(37%)-4.5C,149.0,0.017493637,31.88884074683548,29.589958,35.520317,10.096636666666019,1.0755218,1.0756298
31,492,5.2C(37%)-4.5C,150.0,0.017597334,32.016961215211744,29.934292,35.822617,10.097068333333786,1.0756298,1.075552
31,492,5.2C(37%)-4.5C,151.0,0.017523129,32.21570749916669,30.377348,36.034203,10.096936666666686,1.075552,1.0751948
31,492,5.2C(37%)-4.5C,152.0,0.017609078,31.92187044397642,29.646465,35.721684,10.179996666666314,1.0751948,1.075412
31,492,5.2C(37%)-4.5C,153.0,0.017587427,32.10319586982249,29.951593,35.900547,10.096801666666094,1.075412,1.0753635
31,492,5.2C(37%)-4.5C,154.0,0.017499901,32.15067562074831,30.383039,36.033848,10.096564999999828,1.0753635,1.074988
31,492,5.2C(37%)-4.5C,155.0,0.017625971,31.892975021978025,29.779535,35.653969,10.179814999999751,1.074988,1.075123
31,492,5.2C(37%)-4.5C,156.0,0.017565677,32.07178955129278,30.148632,35.758671,10.180079999999725,1.075123,1.0750666
31,492,5.2C(37%)-4.5C,157.0,0.017538484,32.117238173356135,30.030855,35.401844,10.096656666666968,1.0750666,1.0747606
31,492,5.2C(37%)-4.5C,158.0,0.017645031,31.773620994906572,29.667948,35.552887,10.18033666666694,1.0747606,1.0749234
31,492,5.2C(37%)-4.5C,159.0,0.017576095,32.03005044935068,30.093409,35.579063,10.097336666666282,1.0749234,1.0748671
31,492,5.2C(37%)-4.5C,160.0,0.017589249,32.105743171311474,29.819221,35.57489,10.096875,1.0748671,1.0745538
31,492,5.2C(37%)-4.5C,161.0,0.017631954,31.94438327211453,29.837536,35.714108,10.096904999999484,1.0745538,1.0746145
31,492,5.2C(37%)-4.5C,162.0,0.017574515,32.115839186426086,30.028208,35.74012,10.09658000000054,1.0746145,1.0745487
31,492,5.2C(37%)-4.5C,163.0,0.017519992,32.055269498299225,30.001497,35.29459,10.180533333333248,1.0745487,1.0742768
31,492,5.2C(37%)-4.5C,164.0,0.017667754,31.88195008541847,29.807467,35.549782,10.097450000000148,1.0742768,1.0743593
31,492,5.2C(37%)-4.5C,165.0,0.017588729,32.063091297835435,29.864721,35.784073,10.09687833333349,1.0743593,1.0743574
31,492,5.2C(37%)-4.5C,166.0,0.017552221,31.99578113819747,29.77276,35.508408,10.096813333334286,1.0743574,1.0740452
31,492,5.2C(37%)-4.5C,167.0,0.017640051,31.910544114381878,29.740566,35.744801,10.180184999999861,1.0740452,1.0741988
31,492,5.2C(37%)-4.5C,168.0,0.01754896,32.175169644463665,29.893341,36.111938,10.096625000000737,1.0741988,1.0740354
31,492,5.2C(37%)-4.5C,169.0,0.017470103,32.017627188077206,29.796284,35.579052,10.09710666666603,1.0740354,1.0738339
31,492,5.2C(37%)-4.5C,170.0,0.017622087,31.87990911710197,29.671476,35.816887,10.180001666666552,1.0738339,1.0737813
31,492,5.2C(37%)-4.5C,171.0,0.017518397,32.01646807968471,30.120041,36.041969,10.180001666666552,1.0737813,1.0736418
31,492,5.2C(37%)-4.5C,172.0,0.017513311,31.880686696061687,29.626944,35.481766,10.179951666666662,1.0736418,1.0735773
31,492,5.2C(37%)-4.5C,173.0,0.017595438,32.00987523913045,29.945606,35.794048,10.180589999999999,1.0735773,1.0735624
31,492,5.2C(37%)-4.5C,174.0,0.017551234,32.08773984277264,29.915659,35.659695,10.180481666666674,1.0735624,1.0732752
31,492,5.2C(37%)-4.5C,175.0,0.017570991,31.992468362416023,29.701742,35.66396,10.096856666666675,1.0732752,1.0733379
31,492,5.2C(37%)-4.5C,176.0,0.017580869,32.14277089383568,30.034962,35.83744,10.096516666666684,1.0733379,1.0733372
31,492,5.2C(37%)-4.5C,177.0,0.017559549,32.16974258803419,29.849394,35.85574,10.180090000000018,1.0733372,1.0730649
31,492,5.2C(37%)-4.5C,178.0,0.017531864,32.014824345657736,29.632977,35.688988,10.180023333333338,1.0730649,1.0730962
31,492,5.2C(37%)-4.5C,179.0,0.017554317,32.11036254655167,30.023621,35.883335,10.180226666666629,1.0730962,1.073032
31,492,5.2C(37%)-4.5C,180.0,0.017523857,32.163069065811996,30.152468,35.881699,10.09679833333333,1.073032,1.0727047
31,492,5.2C(37%)-4.5C,181.0,0.017609131,31.907821451335046,29.620594,35.58836,10.179880000000049,1.0727047,1.0728287
31,492,5.2C(37%)-4.5C,182.0,0.017577818,32.040019548305025,29.818178,35.658836,10.096924999999949,1.0728287,1.0728523
31,492,5.2C(37%)-4.5C,183.0,0.017546177,32.09960451266892,29.678576,36.079239,10.180559999999968,1.0728523,1.0724746
31,492,5.2C(37%)-4.5C,184.0,0.017627452,31.814779714042622,29.625826,35.768341,10.096830000000045,1.0724746,1.0726061
31,492,5.2C(37%)-4.5C,185.0,0.017548081,32.10490795945962,29.900101,36.065842,10.09672500000003,1.0726061,1.0725143
31,492,5.2C(37%)-4.5C,186.0,0.017500469,32.112817418367285,30.189936,35.909576,10.180106666666688,1.0725143,1.0721806
31,492,5.2C(37%)-4.5C,187.0,0.017589422,31.938736464560204,29.773876,35.928722,10.179966666666587,1.0721806,1.0722344
31,492,5.2C(37%)-4.5C,188.0,0.017525576,32.138337852596294,30.255136,36.079788,10.096696666666684,1.0722344,1.0721973
31,492,5.2C(37%)-4.5C,189.0,0.017519377,32.108858217464245,29.967478,35.419373,10.179846666666709,1.0721973,1.0719006
31,492,5.2C(37%)-4.5C,190.0,0.01762256,32.03995957573147,29.833557,35.850864,10.179989999999815,1.0719006,1.0720295
31,492,5.2C(37%)-4.5C,191.0,0.017511401,32.18128939865997,29.934675,35.853947,10.18021333333333,1.0720295,1.0719564
31,492,5.2C(37%)-4.5C,192.0,0.017520331,32.05565513825274,29.956207,35.455074,10.180043333333257,1.0719564,1.0717264
31,492,5.2C(37%)-4.5C,193.0,0.017619736,32.015174195469775,30.112854,35.790226,10.096593333333294,1.0717264,1.0717261
31,492,5.2C(37%)-4.5C,194.0,0.017540451,32.18283316779093,29.834906,35.739075,10.096563333333325,1.0717261,1.0716976
31,492,5.2C(37%)-4.5C,195.0,0.017529808,32.072217329145715,29.611069,35.599564,10.1799500000001,1.0716976,1.0714283
31,492,5.2C(37%)-4.5C,196.0,0.017592894,31.973818929233385,29.806536,35.88142,10.180133333333409,1.0714283,1.0714011
31,492,5.2C(37%)-4.5C,197.0,0.017519744,32.15350979880649,30.014977,36.087509,10.096578333333309,1.0714011,1.0711911
31,492,5.2C(37%)-4.5C,198.0,0.017500754,31.924028758679007,29.464912,35.529381,10.18004666666675,1.0711911,1.0710936
31,492,5.2C(37%)-4.5C,199.0,0.017601855,31.993322969568922,29.821568,35.87038,10.180358333333182,1.0710936,1.0710927
31,492,5.2C(37%)-4.5C,200.0,0.017528683,32.25410959948103,29.920076,36.232185,10.180218333333324,1.0710927,1.0708669
31,492,5.2C(37%)-4.5C,201.0,0.017435722,32.051453448101256,29.705162,35.766308,10.09680833333332,1.0708669,1.0707811
31,492,5.2C(37%)-4.5C,202.0,0.01757901,32.0623799226241,29.939224,36.061596,10.096531666666609,1.0707811,1.0707355
31,492,5.2C(37%)-4.5C,203.0,0.017510669,32.15186963188654,30.21456,35.960293,10.180079999999968,1.0707355,1.0704588
31,492,5.2C(37%)-4.5C,204.0,0.017519651,32.01595412711868,29.893127,35.850681,10.098295000000023,1.0704588,1.0704422
31,492,5.2C(37%)-4.5C,205.0,0.017542357,32.10470090026019,30.15958,36.053677,10.096463333333425,1.0704422,1.0703002
31,492,5.2C(37%)-4.5C,206.0,0.017512187,32.15756508411217,30.086681,35.677055,10.180328333333454,1.0703002,1.070022
31,492,5.2C(37%)-4.5C,207.0,0.017611822,31.960227379983024,29.609621,35.781952,10.179896666666657,1.070022,1.070114
31,492,5.2C(37%)-4.5C,208.0,0.017571837,32.12511655234041,30.000843,35.988529,10.179949999999856,1.070114,1.0700141
31,492,5.2C(37%)-4.5C,209.0,0.017537771,32.23526825677964,30.067368,36.115749,10.096620000000014,1.0700141,1.0696524
31,492,5.2C(37%)-4.5C,210.0,0.017631155,32.02325666666665,29.797323,35.897118,10.096565000000313,1.0696524,1.0697712
31,492,5.2C(37%)-4.5C,211.0,0.017560527,32.17238273544519,30.032461,35.914909,10.096921666666457,1.0697712,1.069773
31,492,5.2C(37%)-4.5C,212.0,0.017538393,32.267045429680806,29.878519,36.300766,10.0965883333333,1.069773,1.0692663
31,492,5.2C(37%)-4.5C,213.0,0.017585684,31.995582197792878,29.854113,36.105671,10.096886666666736,1.0692663,1.0693249
31,492,5.2C(37%)-4.5C,214.0,0.017522492,32.16222955660379,30.282166,35.976028,10.179978333333565,1.0693249,1.0693269
31,492,5.2C(37%)-4.5C,215.0,0.017544203,32.20112935354398,29.899502,35.766861,10.096751666667114,1.0693269,1.0689057
31,492,5.2C(37%)-4.5C,216.0,0.017627012,32.048521627768224,29.848621,35.897049,10.180071666666482,1.0689057,1.0678232
31,492,5.2C(37%)-4.5C,217.0,0.017537262,32.2242695647669,29.896404,36.255745,10.179963333333339,1.0678232,1.0688486
31,492,5.2C(37%)-4.5C,218.0,0.017450498,32.13566163451774,30.404335,35.750999,10.180001666666552,1.0688486,1.068573
31,492,5.2C(37%)-4.5C,219.0,0.017601073,31.96854087852865,29.789541,35.99094,10.097033333333092,1.068573,1.0685523
31,492,5.2C(37%)-4.5C,220.0,0.017507086,32.11050692566985,30.120461,36.135235,10.180106666666688,1.0685523,1.0684434
31,492,5.2C(37%)-4.5C,221.0,0.017505284,32.06200583191858,30.036142,35.865864,10.180721666666795,1.0684434,1.0682015
31,492,5.2C(37%)-4.5C,222.0,0.017575555,32.055693590025385,29.950426,36.159748,10.180788333333233,1.0682015,1.0681891
31,492,5.2C(37%)-4.5C,223.0,0.017518671,32.22198060634652,30.264469,36.068096,10.097723333332882,1.0681891,1.0681109
31,492,5.2C(37%)-4.5C,224.0,0.01755441,32.109577418121425,29.640615,35.87896,10.180296666666496,1.0681109,1.0679075
31,492,5.2C(37%)-4.5C,225.0,0.017561505,32.16176169653428,29.976131,36.247074,10.096643333333,1.0679075,1.0678167
31,492,5.2C(37%)-4.5C,226.0,0.017510716,32.233568578005176,30.137199,36.020092,10.18048833333305,1.0678167,1.0677371
31,492,5.2C(37%)-4.5C,227.0,0.017536303,32.140342396757646,29.646042,35.823273,10.097318333333533,1.0677371,1.0675677
31,492,5.2C(37%)-4.5C,228.0,0.017563183,32.13605690016915,29.930933,36.047253,10.180683333333096,1.0675677,1.0674605
31,492,5.2C(37%)-4.5C,229.0,0.017514873,32.19381136688861,29.970728,36.204094,10.097045000000314,1.0674605,1.0671422
31,492,5.2C(37%)-4.5C,230.0,0.017480891,32.01340071016947,29.859947,35.99012,10.18055000000022,1.0671422,1.0671492
31,492,5.2C(37%)-4.5C,231.0,0.017524417,32.124330130912135,30.070854,36.051804,10.09729166666657,1.0671492,1.067049
31,492,5.2C(37%)-4.5C,232.0,0.017527116,32.204923982352994,29.968904,35.897209,10.180465000000064,1.067049,1.0667056
31,492,5.2C(37%)-4.5C,233.0,0.017557675,32.09778595921836,29.724407,36.044899,10.180281666666755,1.0667056,1.06679
31,492,5.2C(37%)-4.5C,234.0,0.017535385,32.27633253461209,30.103197,36.194847,10.180495000000034,1.06679,1.0667003
31,492,5.2C(37%)-4.5C,235.0,0.017511746,32.29357159125326,29.915449,36.239571,10.097590000000006,1.0667003,1.0662812
31,492,5.2C(37%)-4.5C,236.0,0.017598735,32.011507980655985,29.579699,35.986008,10.181470000000264,1.0662812,1.0664064
31,492,5.2C(37%)-4.5C,237.0,0.017531428,32.25613066838936,29.746527,36.368549,10.097503333333588,1.0664064,1.0662597
31,492,5.2C(37%)-4.5C,238.0,0.017455371,32.35503384550081,30.2248,36.511642,10.097490000000107,1.0662597,1.0657902
31,492,5.2C(37%)-4.5C,239.0,0.01756694,32.03866172596968,29.797709,36.185043,10.182113333333595,1.0657902,1.0658747
31,492,5.2C(37%)-4.5C,240.0,0.017512504,32.28127636099589,30.024794,36.076881,10.181386666666851,1.0658747,1.0657799
31,492,5.2C(37%)-4.5C,241.0,0.017526748,32.26657980597018,29.74295,35.909142,10.098468333332857,1.0657799,1.0653652
31,492,5.2C(37%)-4.5C,242.0,0.017574901,31.9539241230125,29.65797,35.998951,10.182218333333246,1.0653652,1.0653847
31,492,5.2C(37%)-4.5C,243.0,0.017507654,32.14325281355923,29.951796,36.326603,10.181844999999642,1.0653847,1.0651751
31,492,5.2C(37%)-4.5C,244.0,0.017476898,32.03585910604809,30.07608,35.674553,10.182068333333397,1.0651751,1.0649469
31,492,5.2C(37%)-4.5C,245.0,0.017573403,31.976927227118637,29.774172,35.93877,10.183698333333208,1.0649469,1.0649555
31,492,5.2C(37%)-4.5C,246.0,0.017518511,32.13966502072961,29.902697,36.003872,10.182425000000512,1.0649555,1.0648935
31,492,5.2C(37%)-4.5C,247.0,0.01751237,32.117862717647085,29.494822,35.78157,10.181935000000522,1.0648935,1.0645533
31,492,5.2C(37%)-4.5C,248.0,0.017577918,32.092408117304544,29.820566,36.213776,10.18434333333377,1.0645533,1.0644248
31,492,5.2C(37%)-4.5C,249.0,0.017490368,32.32749466129034,30.205692,36.129295,10.182870000000305,1.0644248,1.0644214
31,492,5.2C(37%)-4.5C,250.0,0.01750312,32.19957582136898,29.768501,35.867416,10.18358999999958,1.0644214,1.0692924
31,492,5.2C(37%)-4.5C,251.0,0.017547715,32.156150074766344,29.369753,36.074039,10.10052666666646,1.0692924,1.0664566
31,492,5.2C(37%)-4.5C,252.0,0.017480787,32.323268457402776,29.64859,36.468468,10.183870000000267,1.0664566,1.0653672
31,492,5.2C(37%)-4.5C,253.0,0.017388135,32.181485076023336,30.10717,35.778156,10.099833333333178,1.0653672,1.0646267
31,492,5.2C(37%)-4.5C,254.0,0.017518392,32.083543608074024,29.823357,36.096764,10.186244999999568,1.0646267,1.0644122
31,492,5.2C(37%)-4.5C,255.0,0.017425083,32.26305092339714,30.028702,36.365643,10.101480000000446,1.0644122,1.0640756
31,492,5.2C(37%)-4.5C,256.0,0.017392689,32.14216715577895,29.975578,35.945732,10.185229999999866,1.0640756,1.063737
31,492,5.2C(37%)-4.5C,257.0,0.017497385,32.105246576186445,29.770626,36.245136,10.18647166666633,1.063737,1.0636427
31,492,5.2C(37%)-4.5C,258.0,0.017402804,32.312178352032454,30.100342,36.505592,10.185215000000122,1.0636427,1.0632626
31,492,5.2C(37%)-4.5C,259.0,0.017382273,32.01975187037043,29.62211,35.836346,10.10301333333288,1.0632626,1.0631614
31,492,5.2C(37%)-4.5C,260.0,0.017467648,32.11729514578211,29.999153,36.246243,10.187403333333593,1.0631614,1.0630492
31,492,5.2C(37%)-4.5C,261.0,0.017438952,32.1217756371237,29.97167,35.971931,10.10288999999951,1.0630492,1.0627266
31,492,5.2C(37%)-4.5C,262.0,0.017427919,31.99210088436472,29.648939,35.881641,10.187178333333577,1.0627266,1.0626372
31,492,5.2C(37%)-4.5C,263.0,0.017488994,32.1176261343907,29.865105,36.176571,10.187844999999895,1.0626372,1.0624965
31,492,5.2C(37%)-4.5C,264.0,0.017427959,32.204063867226964,30.150637,36.120972,10.104471666666601,1.0624965,1.0620927
31,492,5.2C(37%)-4.5C,265.0,0.017529594,32.11235148235294,29.705484,36.225159,10.188178333333537,1.0620927,1.062124
31,492,5.2C(37%)-4.5C,266.0,0.017471282,32.21198439790992,30.028612,36.278343,10.020896666666765,1.062124,1.0619609
31,492,5.2C(37%)-4.5C,267.0,0.017429875,32.277357324856496,30.215229,35.989021,10.104894999999669,1.0619609,1.0616852
31,492,5.2C(37%)-4.5C,268.0,0.017520424,32.115238850205785,29.899427,36.016624,10.105658333333364,1.0616852,1.061622
31,492,5.2C(37%)-4.5C,269.0,0.017474046,32.21647628642388,30.183325,36.102074,10.106725000000248,1.061622,1.0615308
31,492,5.2C(37%)-4.5C,270.0,0.017488912,32.25199317244297,29.937315,36.046608,10.189539999999882,1.0615308,1.0611368
31,492,5.2C(37%)-4.5C,271.0,0.017535524,32.03102567156857,29.849976,36.066116,10.109018333333855,1.0611368,1.0611923
31,492,5.2C(37%)-4.5C,272.0,0.017492026,32.20022187437187,29.997602,36.031902,10.107240000000456,1.0611923,1.0610653
31,492,5.2C(37%)-4.5C,273.0,0.017504036,32.28212557367551,29.778587,36.127525,10.106533333333209,1.0610653,1.0606427
31,492,5.2C(37%)-4.5C,274.0,0.017570755,32.038322966774714,29.716906,36.127953,10.192783333333015,1.0606427,1.0606326
31,492,5.2C(37%)-4.5C,275.0,0.017491395,32.27083018662262,29.959986,36.146893,10.191775000000295,1.0606326,1.0605829
31,492,5.2C(37%)-4.5C,276.0,0.017473176,32.237911225352136,29.922607,35.970814,10.19049333333387,1.0605829,1.060131
31,492,5.2C(37%)-4.5C,277.0,0.017569166,32.17892356147544,29.969427,36.128445,10.194546666666671,1.060131,1.0601354
31,492,5.2C(37%)-4.5C,278.0,0.017466733,32.304813835918374,30.025961,36.165134,10.192451666666118,1.0601354,1.0600158
31,492,5.2C(37%)-4.5C,279.0,0.017466733,32.27791058750008,29.862354,36.140263,10.108488333333336,1.0600158,1.0597093
31,492,5.2C(37%)-4.5C,280.0,0.017550899,32.20167780409832,29.769005,36.361355,10.110988333333337,1.0597093,1.0596035
31,492,5.2C(37%)-4.5C,281.0,0.017459488,32.39507826716297,30.119316,36.69273,10.10910833333334,1.0596035,1.0592023
31,492,5.2C(37%)-4.5C,282.0,0.017426498,32.14665074161896,29.878017,35.998638,10.194350000000002,1.0592023,1.0590719
31,492,5.2C(37%)-4.5C,283.0,0.017532254,32.22306808006539,30.06835,36.248405,10.113446666666672,1.0590719,1.058942
31,492,5.2C(37%)-4.5C,284.0,0.017490113,32.295033585526326,30.053328,36.340332,10.195279999999972,1.058942,1.0585999
31,492,5.2C(37%)-4.5C,285.0,0.017469926,32.103185451189475,29.777769,36.084743,10.195940000000034,1.0585999,1.0585495
31,492,5.2C(37%)-4.5C,286.0,0.017521195,32.17275623615633,30.078726,36.34182,10.197641666666641,1.0585495,1.0583856
31,492,5.2C(37%)-4.5C,287.0,0.017478472,32.289730139591875,30.145372,36.041294,10.198000000000016,1.0583856,1.0580089
31,492,5.2C(37%)-4.5C,288.0,0.017587604,32.08875214991771,29.774477,35.989414,10.198763333333408,1.0580089,1.0580493
31,492,5.2C(37%)-4.5C,289.0,0.017522646,32.31554466890191,30.175034,36.219154,10.201890000000033,1.0580493,1.0578294
31,492,5.2C(37%)-4.5C,290.0,0.017506756,32.40998080525891,29.896782,36.160366,10.199496666666649,1.0578294,1.0573813
31,492,5.2C(37%)-4.5C,291.0,0.017578602,32.14441664991902,29.936892,36.230705,10.202656666666615,1.0573813,1.0573075
31,492,5.2C(37%)-4.5C,292.0,0.017507248,32.24729322655609,30.047886,36.346237,10.201231666666718,1.0573075,1.0571251
31,492,5.2C(37%)-4.5C,293.0,0.017483449,32.24687469249394,30.196495,36.177441,10.201895000000029,1.0571251,1.0568254
31,492,5.2C(37%)-4.5C,294.0,0.017568056,32.12985867048251,29.77767,36.253933,10.203866666666606,1.0568254,1.0567677
31,492,5.2C(37%)-4.5C,295.0,0.017491501,32.333241004975136,30.046854,36.283386,10.201990000000054,1.0567677,1.0566379
31,492,5.2C(37%)-4.5C,296.0,0.017506048,32.26940324320004,29.749331,35.989597,10.11857666666668,1.0566379,1.0562168
31,492,5.2C(37%)-4.5C,297.0,0.017574564,32.13709759724477,29.817034,36.356537,10.206438333333304,1.0562168,1.0561206
31,492,5.2C(37%)-4.5C,298.0,0.017529253,32.37534618557531,30.033291,36.331383,10.204709999999857,1.0561206,1.0559883
31,492,5.2C(37%)-4.5C,299.0,0.01752118,32.29416418954241,29.644604,36.278942,10.203425000000182,1.0559883,1.0555898
31,492,5.2C(37%)-4.5C,300.0,0.017578464,32.151916563636384,29.740217,36.188007,10.12542666666656,1.0555898,1.0555211
31,492,5.2C(37%)-4.5C,301.0,0.017552223,32.37641454892204,29.689054,36.454861,10.206283333333461,1.0555211,1.0552644
31,492,5.2C(37%)-4.5C,302.0,0.017496947,32.2693668329218,29.519503,36.08926,10.121013333333394,1.0552644,1.0549458
31,492,5.2C(37%)-4.5C,303.0,0.017588403,32.23533865725806,29.871775,36.358757,10.126911666666517,1.0549458,1.0548673
31,492,5.2C(37%)-4.5C,304.0,0.017525671,32.386212209225704,29.772978,36.620289,10.207828333333358,1.0548673,1.0544168
31,492,5.2C(37%)-4.5C,305.0,0.017477782,32.13700892370134,29.599588,36.195732,10.124945000000055,1.0544168,1.054325
31,492,5.2C(37%)-4.5C,306.0,0.017542031,32.33193807254741,29.861635,36.52433,10.211533333333257,1.054325,1.0541472
31,492,5.2C(37%)-4.5C,307.0,0.017498692,32.45481937499998,30.026436,36.753265,10.12675333333318,1.0541472,1.0536439
31,492,5.2C(37%)-4.5C,308.0,0.017540345,32.180694075471735,29.427156,36.328632,10.211631666666653,1.0536439,1.0535632
31,492,5.2C(37%)-4.5C,309.0,0.017559763,32.17008376549019,29.526436,36.410172,10.21237666666663,1.0535632,1.0534217
31,492,5.2C(37%)-4.5C,310.0,0.017509416,32.368417373407695,29.68762,36.717377,10.210841666666722,1.0534217,1.0528972
31,492,5.2C(37%)-4.5C,311.0,0.017614344,32.11976430706735,29.593004,36.303429,10.13589833333317,1.0528972,1.0528435
31,492,5.2C(37%)-4.5C,312.0,0.017531633,32.35906881744757,29.811052,36.620655,10.215826666666544,1.0528435,1.0526314
31,492,5.2C(37%)-4.5C,313.0,0.017503079,32.424921946385076,30.194452,36.895256,10.215306666666583,1.0526314,1.0521605
31,492,5.2C(37%)-4.5C,314.0,0.017572973,32.197376464227666,29.665968,36.355461,10.219999999999951,1.0521605,1.0520748
31,492,5.2C(37%)-4.5C,315.0,0.01755945,32.35643929468597,29.765425,36.545887,10.219361666666858,1.0520748,1.0518719
31,492,5.2C(37%)-4.5C,316.0,0.017502839,32.26400135964194,29.931652,36.170124,10.133595000000302,1.0518719,1.051317
31,492,5.2C(37%)-4.5C,317.0,0.017606545,32.228637224096325,29.832214,36.563267,10.224936666666569,1.051317,1.0513017
31,492,5.2C(37%)-4.5C,318.0,0.017502071,32.41203117439999,30.263227,36.71711,10.138814999999886,1.0513017,1.0509889
31,492,5.2C(37%)-4.5C,319.0,0.017493697,32.293706804992205,30.051542,36.33297,10.224780000000221,1.0509889,1.0506648
31,492,5.2C(37%)-4.5C,320.0,0.017587584,32.17401277645185,29.787525,36.471432,10.144271666666706,1.0506648,1.0504709
31,492,5.2C(37%)-4.5C,321.0,0.017512409,32.387403334916854,30.200844,36.526314,10.225999999999962,1.0504709,1.0501566
31,492,5.2C(37%)-4.5C,322.0,0.017536104,32.246661370668825,29.807219,36.286011,10.229475000000093,1.0501566,1.0498345
31,492,5.2C(37%)-4.5C,323.0,0.01758974,32.24985677672206,29.990694,36.593269,10.23194999999978,1.0498345,1.0495752
31,492,5.2C(37%)-4.5C,324.0,0.017511439,32.395251983226885,30.187393,36.516735,10.230319999999969,1.0495752,1.0491252
31,492,5.2C(37%)-4.5C,325.0,0.017548611,32.22928897251412,29.705044,36.385002,10.149518333333253,1.0491252,1.0489583
31,492,5.2C(37%)-4.5C,326.0,0.017556179,32.33536588801262,30.017582,36.753181,10.232865000000068,1.0489583,1.0486298
31,492,5.2C(37%)-4.5C,327.0,0.017518783,32.414228236695834,30.201263,36.415028,10.234441666666923,1.0486298,1.0481857
31,492,5.2C(37%)-4.5C,328.0,0.017639598,32.139695913917826,29.679594,36.277966,10.23914999999979,1.0481857,1.0480298
31,492,5.2C(37%)-4.5C,329.0,0.017576974,32.326391285827434,30.077824,36.455395,10.238270000000194,1.0480298,1.0477428
31,492,5.2C(37%)-4.5C,330.0,0.017589031,32.312820992175325,29.93848,36.299,10.239326666666603,1.0477428,1.0472035
31,492,5.2C(37%)-4.5C,331.0,0.017652929,32.22885042868407,29.802456,36.556572,10.246076666666584,1.0472035,1.047066
31,492,5.2C(37%)-4.5C,332.0,0.017547732,32.4727034148681,30.282751,36.658745,10.15797833333345,1.047066,1.0468011
31,492,5.2C(37%)-4.5C,333.0,0.017539931,32.32693549221189,30.097078,36.01997,10.160578333333737,1.0468011,1.04634
31,492,5.2C(37%)-4.5C,334.0,0.017653249,32.15671621904762,29.853323,36.295563,10.249608333333162,1.04634,1.0461407
31,492,5.2C(37%)-4.5C,335.0,0.017573604,32.43229272647534,30.135849,36.315498,10.246503333333628,1.0461407,1.0457541
31,492,5.2C(37%)-4.5C,336.0,0.017602641,32.35313024940043,29.887924,36.239979,10.248500000000059,1.0457541,1.0453902
31,492,5.2C(37%)-4.5C,337.0,0.017634189,32.359833988104725,29.956823,36.737682,10.170254999999694,1.0453902,1.0450809
31,492,5.2C(37%)-4.5C,338.0,0.017538669,32.468727302715656,30.325127,36.62067,10.167083333333236,1.0450809,1.0447074
31,492,5.2C(37%)-4.5C,339.0,0.017558664,32.29757387441131,29.718477,36.155895,10.252820000000066,1.0447074,1.0440694
31,492,5.2C(37%)-4.5C,340.0,0.017629106,32.32162561420499,29.983267,36.394459,10.172406666666696,1.0440694,1.0427538
31,492,5.2C(37%)-4.5C,341.0,0.017596858,32.41013096855343,30.048985,36.535091,10.17213833333323,1.0427538,1.0435389
31,492,5.2C(37%)-4.5C,342.0,0.017573871,32.25104871237198,29.69631,36.372055,10.257600000000092,1.0435389,1.0432051
31,492,5.2C(37%)-4.5C,343.0,0.017667316,32.29798217882349,29.881962,36.405178,10.17952166666655,1.0432051,1.042924
