Repository: slreally/LSTM_Battery_RUL_Prediction_

# LSTM_Battery_RUL_Prediction_

## Data


07.01:

#### read_data.py
先用实验电池生命周期数据训练出一个基本模型，之后基于基本模型针对具体电池进行训练和测试？

File: data/2017_06_30_cell32_data.csv (part 1 of 2)
cell,cycle_life,charge_policy,cycle,IR,Tavg,Tmin,Tmax,chargetime,QD,lable
32,519,5.2C(50%)-4.25C,1.0,0.017664703,33.22182110933553,30.813444,37.397427,10.09690833333322,1.0712117,1.0742669
32,519,5.2C(50%)-4.25C,2.0,0.017645668,32.63220218312239,29.642294,36.742188,10.097401666666702,1.0742669,1.0750949
32,519,5.2C(50%)-4.25C,3.0,0.017704446,33.06797551112946,30.47924,37.645584,10.180753333333268,1.0750949,1.0772953
32,519,5.2C(50%)-4.25C,4.0,0.017474219,33.3895972826447,30.931005,37.616001,10.09621833333343,1.0772953,1.0773442
32,519,5.2C(50%)-4.25C,5.0,0.017610699,32.87876368739638,30.141207,37.029404,10.18063333333339,1.0773442,1.0781063
32,519,5.2C(50%)-4.25C,6.0,0.017528251,33.24177038095232,30.50918,37.542957,10.097190000000166,1.0781063,1.0785127
32,519,5.2C(50%)-4.25C,7.0,0.017394757,33.389283493410275,30.838938,37.660526,10.180353333333187,1.0785127,1.0764836
32,519,5.2C(50%)-4.25C,8.0,0.017630735,32.617769173469334,29.700441,36.916454,10.09748166666662,1.0764836,1.0784971
32,519,5.2C(50%)-4.25C,9.0,0.017513825,33.004219935842535,30.364561,37.429562,10.096176666666725,1.0784971,1.0787864
32,519,5.2C(50%)-4.25C,10.0,0.017406905,33.05602413586503,30.681404,37.07621,10.180031666666764,1.0787864,1.0783879
32,519,5.2C(50%)-4.25C,11.0,0.017696362,32.56920493423277,29.612333,37.074017,10.096944999999929,1.0783879,1.0790582
32,519,5.2C(50%)-4.25C,12.0,0.017485812,32.97103751264758,30.171417,37.331764,10.09726500000009,1.0790582,1.0782287
32,519,5.2C(50%)-4.25C,13.0,0.017387198,33.096595818718356,30.622538,37.053295,10.096948333333179,1.0782287,1.0791196
32,519,5.2C(50%)-4.25C,14.0,0.017581699,32.82989130984723,30.108479,37.29377,10.097603333333488,1.0791196,1.0796044
32,519,5.2C(50%)-4.25C,15.0,0.017438153,33.223616237190086,30.495821,37.860378,10.180714999999813,1.0796044,1.0795345
32,519,5.2C(50%)-4.25C,16.0,0.017339455,33.10486401617023,30.526852,37.176392,10.097870000000208,1.0795345,1.0790807
32,519,5.2C(50%)-4.25C,17.0,0.017576538,32.94108944182127,30.315886,37.60453,10.097726666666373,1.0790807,1.0787507
32,519,5.2C(50%)-4.25C,18.0,0.017346058,33.57739419694409,30.945349,37.962753,10.09813833333319,1.0787507,1.0797478
32,519,5.2C(50%)-4.25C,19.0,0.017273866,33.137278755555634,30.116617,36.928822,10.181774999999712,1.0797478,1.0798937
32,519,5.2C(50%)-4.25C,20.0,0.017517718,33.13691168698506,30.619154,37.740864,10.180686666667073,1.0798937,1.0801784
32,519,5.2C(50%)-4.25C,21.0,0.017342111,33.55247326949157,30.842167,37.586178,10.096778333333107,1.0801784,1.0797545
32,519,5.2C(50%)-4.25C,22.0,0.017402418,33.13947352512561,30.110514,36.996956,10.180029999999777,1.0797545,1.0784208
32,519,5.2C(50%)-4.25C,23.0,0.017569533,32.95248304587157,30.182756,37.456638,10.096494999999898,1.0784208,1.0801345
32,519,5.2C(50%)-4.25C,24.0,0.017419273,33.191884343829805,30.397461,37.198086,10.097185000000172,1.0801345,1.0797617
32,519,5.2C(50%)-4.25C,25.0,0.017445346,32.741644377646026,29.45435,36.869911,10.098269999999806,1.0797617,1.0801948
32,519,5.2C(50%)-4.25C,26.0,0.017507922,33.18503882711858,30.313095,37.684814,10.180201666666836,1.0801948,1.0805616
32,519,5.2C(50%)-4.25C,27.0,0.017368112,33.66587707666662,30.789267,38.177223,10.181060000000192,1.0805616,1.0787054
32,519,5.2C(50%)-4.25C,28.0,0.017524339,33.02908199054172,29.939011,37.287937,10.180483333333298,1.0787054,1.0804583
32,519,5.2C(50%)-4.25C,29.0,0.017454864,33.36305920743798,30.523123,37.785362,10.097253333333356,1.0804583,1.0805269
32,519,5.2C(50%)-4.25C,30.0,0.017416082,33.52006035702341,30.497564,37.95974,10.18093499999959,1.0805269,1.0796396
32,519,5.2C(50%)-4.25C,31.0,0.017611066,32.754918908937604,29.588348,37.379963,10.181368333333133,1.0796396,1.0803035
32,519,5.2C(50%)-4.25C,32.0,0.017462829,33.25650295370373,30.511707,37.635738,10.180806666666466,1.0803035,1.0792722
32,519,5.2C(50%)-4.25C,33.0,0.017470803,33.28022515004274,30.257574,37.220757,10.09354666666671,1.0792722,1.0797074
32,519,5.2C(50%)-4.25C,34.0,0.017742159,32.73942155713087,29.892405,37.299091,10.18074000000003,1.0797074,1.0802085
32,519,5.2C(50%)-4.25C,35.0,0.017552122,33.074246751469275,29.906052,37.223404,10.096783333333345,1.0802085,1.0803246
32,519,5.2C(50%)-4.25C,36.0,0.017591063,32.96676360304057,29.823425,37.016136,10.179210000000118,1.0803246,1.0800271
32,519,5.2C(50%)-4.25C,37.0,0.017745923,32.84699633022064,29.87636,37.667042,10.096698333333189,1.0800271,1.0794652
32,519,5.2C(50%)-4.25C,38.0,0.017455574,33.55121451836395,30.540331,38.221516,10.17899000000034,1.0794652,1.080815
32,519,5.2C(50%)-4.25C,39.0,0.017346164,33.44840305185182,30.815428,37.815792,10.095643333333525,1.080815,1.0803962
32,519,5.2C(50%)-4.25C,40.0,0.017571826,33.20094825356838,30.48777,38.057293,10.178553333333305,1.0803962,1.0807321
32,519,5.2C(50%)-4.25C,41.0,0.017369336,33.69498957525938,31.004766,38.063728,10.094940000000255,1.0807321,1.0804555
32,519,5.2C(50%)-4.25C,42.0,0.01742669,33.31508319917011,30.040115,37.32127,10.179341666666733,1.0804555,1.0793589
32,519,5.2C(50%)-4.25C,43.0,0.017582092,33.21875171691792,30.397432,37.921734,10.180078333332979,1.0793589,1.0809267
32,519,5.2C(50%)-4.25C,44.0,0.017438982,33.714963767518555,30.622675,38.387283,10.09637500000002,1.0809267,1.0803283
32,519,5.2C(50%)-4.25C,45.0,0.017309943,33.21831545071604,29.75415,37.473389,10.09737499999998,1.0803283,1.0805987
32,519,5.2C(50%)-4.25C,46.0,0.017554136,33.34408705998354,30.469807,38.206429,10.097026666666595,1.0805987,1.0808666
32,519,5.2C(50%)-4.25C,47.0,0.017383154,33.62857761473328,30.962183,38.398426,10.097041666666337,1.0808666,1.0787741
32,519,5.2C(50%)-4.25C,48.0,0.017425606,32.779509671808036,29.610657,37.20734,10.179849999999957,1.0787741,1.0804667
32,519,5.2C(50%)-4.25C,49.0,0.017609108,33.019198200168184,30.124382,37.95792,10.098336666666729,1.0804667,1.0806761
32,519,5.2C(50%)-4.25C,50.0,0.017461192,33.4655151168502,30.598433,38.298817,10.180043333333257,1.0806761,1.0799989
32,519,5.2C(50%)-4.25C,51.0,0.017661178,32.84321552901025,29.569958,37.477444,10.178478333333624,1.0799989,1.0806448
32,519,5.2C(50%)-4.25C,52.0,0.017556023,33.387498457711494,30.323101,38.14653,10.17921499999987,1.0806448,1.0796477
32,519,5.2C(50%)-4.25C,53.0,0.017451037,33.60184109685639,30.460428,38.559532,10.095696666666965,1.0796477,1.0798484
32,519,5.2C(50%)-4.25C,54.0,0.017637869,32.894740578680235,29.723032,37.835209,10.095160000000032,1.0798484,1.0806391
32,519,5.2C(50%)-4.25C,55.0,0.017511517,33.39069474553189,30.577003,38.129688,10.09754833333427,1.0806391,1.0807341
32,519,5.2C(50%)-4.25C,56.0,0.017442055,33.52255516708642,30.760527,38.050373,10.096106666667037,1.0807341,1.0799639
32,519,5.2C(50%)-4.25C,57.0,0.017741885,32.79777030402007,29.690767,37.841324,10.179535000000033,1.0799639,1.0793015
32,519,5.2C(50%)-4.25C,58.0,0.017505642,33.32610270058386,30.482044,38.332417,10.179174999999425,1.0793015,1.080405
32,519,5.2C(50%)-4.25C,59.0,0.017444853,33.12613680383979,30.377846,37.404739,10.180901666666614,1.080405,1.0801238
32,519,5.2C(50%)-4.25C,60.0,0.017805627,32.7874452397035,29.931274,38.053085,10.180309999999979,1.0801238,1.0807295
32,519,5.2C(50%)-4.25C,61.0,0.017483504,33.388257120879196,30.688612,38.264557,10.097748333333099,1.0807295,1.0808214
32,519,5.2C(50%)-4.25C,62.0,0.017389711,33.313577546281,30.51585,37.712845,10.099363333333168,1.0808214,1.0790546
32,519,5.2C(50%)-4.25C,63.0,0.017700013,32.90328135847452,29.940815,38.03318,10.181028333333476,1.0790546,1.0805882
32,519,5.2C(50%)-4.25C,64.0,0.017546609,33.39795621428561,30.688919,38.281693,10.096818333333552,1.0805882,1.0799572
32,519,5.2C(50%)-4.25C,65.0,0.0175189,33.033817411912786,29.704239,37.675289,10.098151666667157,1.0799572,1.0799822
32,519,5.2C(50%)-4.25C,66.0,0.017659115,33.143582816013634,30.303051,38.214214,10.181356666666883,1.0799822,1.0800323
32,519,5.2C(50%)-4.25C,67.0,0.017456431,33.725381035478485,30.71818,38.456932,10.096978333333391,1.0800323,1.0777282
32,519,5.2C(50%)-4.25C,68.0,0.017411409,33.28538171907217,29.893393,37.819656,10.096978333333391,1.0777282,1.0803103
32,519,5.2C(50%)-4.25C,69.0,0.017562315,33.46125036134452,30.626135,38.428211,10.180911666666672,1.0803103,1.08067
32,519,5.2C(50%)-4.25C,70.0,0.017436566,33.77285777749575,30.919111,38.313332,10.09694833333333,1.08067,1.0798426
32,519,5.2C(50%)-4.25C,71.0,0.017626237,33.09542249280278,29.653572,37.757366,10.181041666666655,1.0798426,1.0804851
32,519,5.2C(50%)-4.25C,72.0,0.017597944,33.35434662257789,30.569942,38.199368,10.179684999999973,1.0804851,1.0794042
32,519,5.2C(50%)-4.25C,73.0,0.017490501,33.50967317032045,30.536627,38.299168,10.180471666666683,1.0794042,1.0799073
32,519,5.2C(50%)-4.25C,74.0,0.017714478,32.97326245196328,29.5567,38.023102,10.097585000000011,1.0799073,1.080626
32,519,5.2C(50%)-4.25C,75.0,0.017540371,33.544972339574414,30.684698,38.601822,10.180125000000043,1.080626,1.0806205
32,519,5.2C(50%)-4.25C,76.0,0.017432623,33.69691874027067,31.007143,38.399475,10.097196666666665,1.0806205,1.0799425
32,519,5.2C(50%)-4.25C,77.0,0.017636698,33.02252720843884,29.953644,38.303757,10.09669833333331,1.0799425,1.0791488
32,519,5.2C(50%)-4.25C,78.0,0.017522495,33.51960575952588,30.725298,38.455929,10.180273333333389,1.0791488,1.0803994
32,519,5.2C(50%)-4.25C,79.0,0.017541766,33.45134936310026,30.423033,37.989059,10.18093000000008,1.0803994,1.0798196
32,519,5.2C(50%)-4.25C,80.0,0.017788148,33.03933072945209,29.955214,38.168209,10.096783333333345,1.0798196,1.0804039
32,519,5.2C(50%)-4.25C,81.0,0.01757231,33.55090420401331,30.405222,38.406731,10.180101666666694,1.0804039,1.0805563
32,519,5.2C(50%)-4.25C,82.0,0.01752351,33.40232087786263,30.33736,37.895115,10.180448333333334,1.0805563,1.0786946
32,519,5.2C(50%)-4.25C,83.0,0.017764591,32.902238631849265,29.751375,38.042976,10.097324999999909,1.0786946,1.0802999
32,519,5.2C(50%)-4.25C,84.0,0.017625812,33.325299479735286,30.335377,38.181988,10.09736166666674,1.0802999,1.0804302
32,519,5.2C(50%)-4.25C,85.0,0.017546928,33.313975453243486,30.321623,38.10112,10.179981666666693,1.0804302,1.0801861
32,519,5.2C(50%)-4.25C,86.0,0.017664386,33.384549444538564,30.334665,38.673218,10.179845000000084,1.0801861,1.0804107
32,519,5.2C(50%)-4.25C,87.0,0.017466482,33.8111500159129,31.079588,38.448914,10.1806700000001,1.0804107,1.0791061
32,519,5.2C(50%)-4.25C,88.0,0.017614413,33.42741329396981,30.079119,37.728481,10.096924999999949,1.0791061,1.0803176
32,519,5.2C(50%)-4.25C,89.0,0.017700458,33.430207397670536,30.429485,38.489944,10.097700000000138,1.0803176,1.0805968
32,519,5.2C(50%)-4.25C,90.0,0.017585557,33.77465411544999,30.476755,38.958359,10.096803333333325,1.0805968,1.0801764
32,519,5.2C(50%)-4.25C,91.0,0.017423341,33.41053208788397,30.349962,38.255589,10.09723166666663,1.0801764,1.0802546
32,519,5.2C(50%)-4.25C,92.0,0.017630175,33.47286009576272,30.592449,38.836781,10.1803300000002,1.0802546,1.078925
32,519,5.2C(50%)-4.25C,93.0,0.01746309,33.56962585822147,30.891901,38.209415,10.096101666666558,1.078925,1.0795246
32,519,5.2C(50%)-4.25C,94.0,0.01777594,33.05212822939688,29.824528,37.987743,10.180223333333561,1.0795246,1.0801243
32,519,5.2C(50%)-4.25C,95.0,0.017626461,33.594761103270265,30.683897,38.610481,10.097016666666605,1.0801243,1.0803514
32,519,5.2C(50%)-4.25C,96.0,0.017527124,33.74425060499139,30.667496,38.572269,10.09759166666651,1.0803514,1.0794592
32,519,5.2C(50%)-4.25C,97.0,0.01781051,32.92245821614811,29.62571,38.014626,10.18173,1.0794592,1.0788361
32,519,5.2C(50%)-4.25C,98.0,0.01765375,33.490955601709466,30.308531,38.579636,10.181084999999923,1.0788361,1.0803331
32,519,5.2C(50%)-4.25C,99.0,0.017561255,33.74235315151518,30.600763,39.249191,10.180321666666714,1.0803331,1.0795146
32,519,5.2C(50%)-4.25C,100.0,0.017755082,33.15748991568294,29.948706,38.673618,10.180616666666658,1.0795146,1.078916
32,519,5.2C(50%)-4.25C,101.0,0.017520823,33.686428660218674,30.874393,38.905285,10.181021666666735,1.078916,1.077397
32,519,5.2C(50%)-4.25C,102.0,0.017504331,33.5007004974183,30.612484,38.091347,10.09670833333342,1.077397,1.0783701
32,519,5.2C(50%)-4.25C,103.0,0.017838551,33.091901570937196,30.035448,38.482845,10.198176666666647,1.0783701,1.0800095
32,519,5.2C(50%)-4.25C,104.0,0.017592175,33.68443908591061,30.604813,38.825191,10.183416666666744,1.0800095,1.0799818
32,519,5.2C(50%)-4.25C,105.0,0.017484196,33.56499596461668,30.917442,38.246197,10.09719166666667,1.0799818,1.0793728
32,519,5.2C(50%)-4.25C,106.0,0.017845511,33.026834616298835,30.082249,38.646004,10.097811666667015,1.0793728,1.0797515
32,519,5.2C(50%)-4.25C,107.0,0.017556434,33.55840458883249,30.688164,38.614418,10.113148333333083,1.0797515,1.0785362
32,519,5.2C(50%)-4.25C,108.0,0.017594773,33.37284062771295,30.049875,38.252701,10.09627166666663,1.0785362,1.0795645
32,519,5.2C(50%)-4.25C,109.0,0.017781937,33.17442497952222,30.145412,38.831074,10.113734999999966,1.0795645,1.0797333
32,519,5.2C(50%)-4.25C,110.0,0.017584825,33.61779349914528,30.695425,38.752468,10.09657666666705,1.0797333,1.0796968
32,519,5.2C(50%)-4.25C,111.0,0.017591666,33.45012825697389,30.284567,38.153107,10.113244999999976,1.0796968,1.0797453
32,519,5.2C(50%)-4.25C,112.0,0.017731771,33.53594632562129,30.467337,38.879921,10.11346999999999,1.0797453,1.0777315
32,519,5.2C(50%)-4.25C,113.0,0.017548542,33.98984492261904,30.69887,39.358932,10.113536666666429,1.0777315,1.0794514
32,519,5.2C(50%)-4.25C,114.0,0.017429201,33.446218977853455,30.120008,38.48122,10.180716666666559,1.0794514,1.0798692
32,519,5.2C(50%)-4.25C,115.0,0.017635403,33.65071074663306,30.807207,39.155029,10.13152666666671,1.0798692,1.0796273
32,519,5.2C(50%)-4.25C,116.0,0.017563049,33.75866393572616,30.561773,38.413288,10.096140000000014,1.0796273,1.0789919
32,519,5.2C(50%)-4.25C,117.0,0.017770844,33.22770520506329,29.674065,38.249607,10.181445000000046,1.0789919,1.0782306
32,519,5.2C(50%)-4.25C,118.0,0.017754063,33.48425906402686,30.372196,38.839451,10.18284833333358,1.0782306,1.07965
32,519,5.2C(50%)-4.25C,119.0,0.017636728,33.816720194275895,30.54698,39.27401,10.180093333333208,1.07965,1.0775476
32,519,5.2C(50%)-4.25C,120.0,0.01781439,33.13104474473468,29.780174,38.580555,10.096450000000186,1.0775476,1.0793378
32,519,5.2C(50%)-4.25C,121.0,0.017674375,33.464721215081376,30.356009,38.643044,10.180286666666508,1.0793378,1.0794894
32,519,5.2C(50%)-4.25C,122.0,0.017672192,33.5400194572908,30.23501,38.731163,10.179886666666425,1.0794894,1.077579
32,519,5.2C(50%)-4.25C,123.0,0.017834267,33.18825721422659,29.999184,38.796024,10.178691666666904,1.077579,1.0794352
32,519,5.2C(50%)-4.25C,124.0,0.017655093,33.750172197978074,30.728622,38.946754,10.180366666666911,1.0794352,1.0795832
32,519,5.2C(50%)-4.25C,125.0,0.017634835,33.65810236493291,30.568424,38.279125,10.180260000000029,1.0795832,1.0789021
32,519,5.2C(50%)-4.25C,126.0,0.017897142,33.33589932061068,30.325272,38.782784,10.17789833333324,1.0789021,1.0791117
32,519,5.2C(50%)-4.25C,127.0,0.017690469,33.625394186161486,30.082563,39.20071,10.180388333333152,1.0791117,1.0778865
32,519,5.2C(50%)-4.25C,128.0,0.017689599,33.352756757705485,30.501173,38.563244,10.096855000000021,1.0778865,1.0788975
32,519,5.2C(50%)-4.25C,129.0,0.017840534,33.27845807391304,30.416275,38.914165,10.180713333333552,1.0788975,1.0790769
32,519,5.2C(50%)-4.25C,130.0,0.01763902,33.75462047454704,30.792721,39.065258,10.096604999999787,1.0790769,1.079109
32,519,5.2C(50%)-4.25C,131.0,0.017624997,33.467632728487985,30.307398,38.172443,10.184665000000193,1.079109,1.0788193
32,519,5.2C(50%)-4.25C,132.0,0.017839542,33.36501247546529,30.166149,38.835194,10.097416666666685,1.0788193,1.0778219
32,519,5.2C(50%)-4.25C,133.0,0.017700009,33.583626989924426,29.979706,39.003319,10.179131666666459,1.0778219,1.0787053
32,519,5.2C(50%)-4.25C,134.0,0.017692,33.49907171717168,30.384974,38.569969,10.096713333333415,1.0787053,1.0788009
32,519,5.2C(50%)-4.25C,135.0,0.017766669,33.66144831083335,30.531086,39.095688,10.17875499999985,1.0788009,1.0791389
32,519,5.2C(50%)-4.25C,136.0,0.017631084,33.94399328381737,30.79678,39.731304,10.098218333333595,1.0791389,1.0782706
32,519,5.2C(50%)-4.25C,137.0,0.017619608,33.308429138078814,29.951933,38.731518,10.182728333333216,1.0782706,1.0774089
32,519,5.2C(50%)-4.25C,138.0,0.017740441,33.54441686149814,30.649895,39.328312,10.180593333333187,1.0774089,1.0785903
32,519,5.2C(50%)-4.25C,139.0,0.017585283,33.75010265378005,30.92551,38.971985,10.096964999999908,1.0785903,1.0781009
32,519,5.2C(50%)-4.25C,140.0,0.017841484,33.2837594315425,29.843794,38.637383,10.181823333332916,1.0781009,1.0785061
32,519,5.2C(50%)-4.25C,141.0,0.017703013,33.68031147979798,30.549915,39.16433,10.18030333333348,1.0785061,1.0787773
32,519,5.2C(50%)-4.25C,142.0,0.017643321,33.93294422734895,30.636551,39.375374,10.096909999999722,1.0787773,1.0765277
32,519,5.2C(50%)-4.25C,143.0,0.017828234,33.12334044666665,29.844105,38.637794,10.096713333333415,1.0765277,1.0783145
32,519,5.2C(50%)-4.25C,144.0,0.017750757,33.44022324237286,30.334837,39.137039,10.113593333333847,1.0783145,1.0786163
32,519,5.2C(50%)-4.25C,145.0,0.017632442,33.65783922203536,30.702274,38.823788,10.097711666666632,1.0786163,1.077665
32,519,5.2C(50%)-4.25C,146.0,0.017967148,32.95960300257737,29.724434,38.950211,10.181048333333456,1.077665,1.0782526
32,519,5.2C(50%)-4.25C,147.0,0.017680181,33.69914709555751,30.694616,39.327854,10.180590000000667,1.0782526,1.0769451
32,519,5.2C(50%)-4.25C,148.0,0.017621826,33.64422759354315,30.745487,38.714008,10.097283333333326,1.0769451,1.0776305
32,519,5.2C(50%)-4.25C,149.0,0.017951794,33.21756609503788,30.171144,39.239128,10.097550000000046,1.0776305,1.0780647
32,519,5.2C(50%)-4.25C,150.0,0.017666567,33.794078879295874,30.751486,39.224602,10.18084333333342,1.0780647,1.0780241
32,519,5.2C(50%)-4.25C,151.0,0.017714575,33.502881333612706,30.356197,38.658352,10.097631666666711,1.0780241,1.0776021
32,519,5.2C(50%)-4.25C,152.0,0.017877193,33.30783101505016,30.191818,39.290848,10.180339999999463,1.0776021,1.0764291
32,519,5.2C(50%)-4.25C,153.0,0.017681498,33.54579670890415,30.76992,39.09008,10.180298333332757,1.0764291,1.0776958
32,519,5.2C(50%)-4.25C,154.0,0.01775763,33.262639073089595,29.92,38.458511,10.163481666666728,1.0776958,1.0775768
32,519,5.2C(50%)-4.25C,155.0,0.017872747,33.29572722175022,30.383387,39.183613,10.095414999999532,1.0775768,1.0776544
32,519,5.2C(50%)-4.25C,156.0,0.017713303,33.569827996557684,30.442356,38.680649,10.195705000000695,1.0776544,1.0770732
32,519,5.2C(50%)-4.25C,157.0,0.017859463,33.0684468675838,29.712641,38.432671,10.17952833333402,1.0770732,1.0763569
32,519,5.2C(50%)-4.25C,158.0,0.017835381,33.472728607758576,30.54954,39.279861,10.179925000000123,1.0763569,1.0777248
32,519,5.2C(50%)-4.25C,159.0,0.017703956,33.883701262626275,30.535374,39.16256,10.179979999999826,1.0777248,1.0773344
32,519,5.2C(50%)-4.25C,160.0,0.017771007,33.618074641430894,30.120605,39.044369,10.179604999999476,1.0773344,1.0775583
32,519,5.2C(50%)-4.25C,161.0,0.017763702,33.74443961077849,30.58046,39.355877,10.179928333333615,1.0775583,1.0778908
32,519,5.2C(50%)-4.25C,162.0,0.017686501,34.028633400665086,30.896587,39.6675,10.097356666666261,1.0778908,1.0762571
32,519,5.2C(50%)-4.25C,163.0,0.017814277,33.275917103448286,29.765226,38.90992,10.096641666666255,1.0762571,1.0773207
32,519,5.2C(50%)-4.25C,164.0,0.01773853,33.68644279474147,30.449736,39.260925,10.097128333332755,1.0773207,1.0774201
32,519,5.2C(50%)-4.25C,165.0,0.017718332,33.76551200924356,30.261923,39.348267,10.180926666666831,1.0774201,1.0765619
32,519,5.2C(50%)-4.25C,166.0,0.017964948,33.183509749575535,29.698149,39.037895,10.097563333333044,1.0765619,1.0771565
32,519,5.2C(50%)-4.25C,167.0,0.017745972,33.65135466528237,30.22868,39.172829,10.18155333333319,1.0771565,1.0769687
32,519,5.2C(50%)-4.25C,168.0,0.017744558,33.605507972033905,30.056812,38.77845,10.11336500000034,1.0769687,1.0763751
32,519,5.2C(50%)-4.25C,169.0,0.018022588,32.95839550042991,29.513163,38.81176,10.096829999999803,1.0763751,1.0769709
32,519,5.2C(50%)-4.25C,170.0,0.017736133,33.408707800672815,29.897203,39.290703,10.196940000000177,1.0769709,1.0769396
32,519,5.2C(50%)-4.25C,171.0,0.017736133,33.531394150627655,30.338808,38.96508,10.096551666666665,1.0769396,1.0764771
32,519,5.2C(50%)-4.25C,172.0,0.017955378,33.39552963582843,30.161903,39.464104,10.178821666666666,1.0764771,1.0767182
32,519,5.2C(50%)-4.25C,173.0,0.017675605,33.9772976258562,30.711164,39.877789,10.180033333333359,1.0767182,1.0767084
32,519,5.2C(50%)-4.25C,174.0,0.017597556,33.67327574958136,30.125549,39.081623,10.179141666666661,1.0767084,1.0765537
32,519,5.2C(50%)-4.25C,175.0,0.017894015,33.61020338571427,30.363609,39.723999,10.179529999999977,1.0765537,1.076636
32,519,5.2C(50%)-4.25C,176.0,0.017666779,33.93023417409588,30.762825,39.750137,10.179736666666697,1.076636,1.0762542
32,519,5.2C(50%)-4.25C,177.0,0.017639646,33.550905977215244,30.055567,38.921658,10.17844833333329,1.0762542,1.0762218
32,519,5.2C(50%)-4.25C,178.0,0.017823638,33.57161211083548,30.3897,39.396263,10.177139999999962,1.0762218,1.0764586
32,519,5.2C(50%)-4.25C,179.0,0.017727282,33.859587687121916,30.467278,39.530952,10.096763333333366,1.0764586,1.0759771
32,519,5.2C(50%)-4.25C,180.0,0.017717719,33.42360535581791,29.850834,38.9375,10.177916666666714,1.0759771,1.0760926
32,519,5.2C(50%)-4.25C,181.0,0.017848356,33.50377788403362,30.272535,39.610992,10.180103333333317,1.0760926,1.0760936
32,519,5.2C(50%)-4.25C,182.0,0.017698588,33.64069196210861,30.647417,39.600685,10.180259999999908,1.0760936,1.0756763
32,519,5.2C(50%)-4.25C,183.0,0.01789326,33.40742985109988,30.050545,39.261749,10.18131333333331,1.0756763,1.0760909
32,519,5.2C(50%)-4.25C,184.0,0.017743647,33.92296658097685,30.81609,39.68396,10.097964999999991,1.0760909,1.0760468
32,519,5.2C(50%)-4.25C,185.0,0.017706564,33.9899278625314,30.595808,39.391655,10.180195000000094,1.0760468,1.0754986
32,519,5.2C(50%)-4.25C,186.0,0.017853476,33.551653483136484,30.1621,39.352829,10.180206666666587,1.0754986,1.0757167
32,519,5.2C(50%)-4.25C,187.0,0.017747624,33.8022945457627,30.778454,39.414032,10.097176666666565,1.0757167,1.0756346
32,519,5.2C(50%)-4.25C,188.0,0.017808169,33.73296354852319,30.260401,38.936119,10.180990000000019,1.0756346,1.0752296
32,519,5.2C(50%)-4.25C,189.0,0.017952187,33.57909589372399,30.15484,39.543118,10.179978333333322,1.0752296,1.074646
32,519,5.2C(50%)-4.25C,190.0,0.017694879,34.05283183319087,30.688824,39.767181,10.180351666666684,1.074646,1.0759094
32,519,5.2C(50%)-4.25C,191.0,0.017624192,33.970524068551825,30.822073,39.110378,10.096976666666645,1.0759094,1.0755047
32,519,5.2C(50%)-4.25C,192.0,0.017948229,33.677123677310924,30.841406,39.669781,10.097423333333428,1.0755047,1.0756081
32,519,5.2C(50%)-4.25C,193.0,0.017712329,33.972013701827244,30.513514,39.255299,10.18205666666666,1.0756081,1.075501
32,519,5.2C(50%)-4.25C,194.0,0.017828893,33.457191397272005,29.818283,38.950119,10.180215000000073,1.075501,1.0752126
32,519,5.2C(50%)-4.25C,195.0,0.017908908,33.484670607876716,30.181803,39.474976,10.096616666666765,1.0752126,1.0754864
32,519,5.2C(50%)-4.25C,196.0,0.017696813,33.94888590680104,30.630598,39.982208,10.182405000000047,1.0754864,1.0750068
32,519,5.2C(50%)-4.25C,197.0,0.017598387,33.668898872500016,29.870604,38.968864,10.09698833333338,1.0750068,1.0750524
32,519,5.2C(50%)-4.25C,198.0,0.017853841,33.709142354974745,30.491566,39.74818,10.180416666666618,1.0750524,1.0752636
32,519,5.2C(50%)-4.25C,199.0,0.017687637,34.07065958031956,30.688171,39.488506,10.097825000000011,1.0752636,1.0735027
32,519,5.2C(50%)-4.25C,200.0,0.017676603,33.565476936708805,29.885696,38.9939,10.097351666666508,1.0735027,1.0747411
32,519,5.2C(50%)-4.25C,201.0,0.017878117,33.60165542126955,30.366997,39.609264,10.09701166666661,1.0747411,1.073458
32,519,5.2C(50%)-4.25C,202.0,0.017717473,33.980083297639105,30.576576,39.950397,10.1804766666668,1.073458,1.0696976
32,519,5.2C(50%)-4.25C,203.0,0.017779943,33.401469715870256,29.552507,39.129578,10.130765000000004,1.0696976,1.069959
32,519,5.2C(50%)-4.25C,204.0,0.01785839,33.60144415424168,30.149843,39.57378,10.096611666666771,1.069959,1.073373
32,519,5.2C(50%)-4.25C,205.0,0.01775986,33.66363034843488,30.456305,39.824375,10.09627166666663,1.073373,1.0740222
32,519,5.2C(50%)-4.25C,206.0,0.017949017,33.280261647506336,30.022226,39.387493,10.196341666666559,1.0740222,1.0747331
32,519,5.2C(50%)-4.25C,207.0,0.017724995,33.969110353484446,30.790636,39.885433,10.229656666666658,1.0747331,1.0746474
32,519,5.2C(50%)-4.25C,208.0,0.017650951,34.17188168744735,30.996117,40.037178,10.196394999999999,1.0746474,1.0738522
32,519,5.2C(50%)-4.25C,209.0,0.01788453,33.668765986195,30.180674,39.73727,10.17950833333307,1.0738522,1.0731132
32,519,5.2C(50%)-4.25C,210.0,0.017688246,34.099164541206406,30.831507,40.061451,10.096403333333244,1.0731132,1.0730165
32,519,5.2C(50%)-4.25C,211.0,0.017584477,34.069687406510866,31.312654,39.407433,10.09669166666669,1.0730165,1.0736381
32,519,5.2C(50%)-4.25C,212.0,0.017934162,33.61908965582191,30.303047,39.607117,10.180968333333052,1.0736381,1.0736938
32,519,5.2C(50%)-4.25C,213.0,0.017731978,34.10418933082086,30.533976,39.946678,10.180033333333267,1.0736938,1.0741425
32,519,5.2C(50%)-4.25C,214.0,0.017645918,34.07701151694917,30.726315,39.560356,10.180925000000085,1.0741425,1.0736723
32,519,5.2C(50%)-4.25C,215.0,0.017938692,33.638450546768674,30.34857,39.975986,10.216238333333362,1.0736723,1.0725577
32,519,5.2C(50%)-4.25C,216.0,0.017645527,34.11546871735397,31.02014,40.138042,10.181508333332992,1.0725577,1.0733196
32,519,5.2C(50%)-4.25C,217.0,0.017688122,33.65903265643155,30.005642,39.128742,10.09646499999993,1.0733196,1.0728533
32,519,5.2C(50%)-4.25C,218.0,0.017834412,33.47193372023812,30.273499,39.549793,10.197340000000258,1.0728533,1.0733753
32,519,5.2C(50%)-4.25C,219.0,0.017735386,33.7401305487395,30.532486,39.463535,10.147030000000086,1.0733753,1.0728515
32,519,5.2C(50%)-4.25C,220.0,0.017824953,33.517963764505105,30.120302,39.27776,10.113256666666711,1.0728515,1.0729074
32,519,5.2C(50%)-4.25C,221.0,0.017873347,33.66501629823089,30.578388,39.875919,10.096964999999908,1.0729074,1.0733452
32,519,5.2C(50%)-4.25C,222.0,0.017627189,34.181896665829164,30.999203,39.590229,10.180714999999813,1.0733452,1.0725793
32,519,5.2C(50%)-4.25C,223.0,0.017853113,33.64371097181896,30.012503,39.533432,10.180406666666386,1.0725793,1.0729531
32,519,5.2C(50%)-4.25C,224.0,0.017793022,33.8747742280405,30.634338,39.82539,10.180580000000191,1.0729531,1.07287
32,519,5.2C(50%)-4.25C,225.0,0.017685156,34.02181656566522,30.852289,39.619411,10.09828000000028,1.07287,1.0721072
32,519,5.2C(50%)-4.25C,226.0,0.017900579,33.534238340389436,29.842442,39.340431,10.098018333333311,1.0721072,1.0727149
32,519,5.2C(50%)-4.25C,227.0,0.017792996,33.82946651976439,30.479977,39.802578,10.213254999999966,1.0727149,1.071444
32,519,5.2C(50%)-4.25C,228.0,0.017736638,33.943022133671846,30.519196,40.042583,10.0969749999999,1.071444,1.0719181
32,519,5.2C(50%)-4.25C,229.0,0.017849758,33.36859291561177,29.812983,39.703243,10.179953333333348,1.0719181,1.0723974
32,519,5.2C(50%)-4.25C,230.0,0.01772468,33.973962441515674,30.77606,40.115128,10.097428333333422,1.0723974,1.0723004
32,519,5.2C(50%)-4.25C,231.0,0.017660938,33.95595656416659,30.779596,39.386566,10.182591666666848,1.0723004,1.0718963
32,519,5.2C(50%)-4.25C,232.0,0.017939864,33.6904246861435,30.353653,39.934292,10.11365833333354,1.0718963,1.0724221
32,519,5.2C(50%)-4.25C,233.0,0.017640937,34.310510652247565,31.110497,40.162758,10.197743333333346,1.0724221,1.0722877
32,519,5.2C(50%)-4.25C,234.0,0.017657075,34.14523844491176,31.014929,39.522888,10.196114999999796,1.0722877,1.071666
32,519,5.2C(50%)-4.25C,235.0,0.017918199,33.71241670159257,30.654785,39.946995,10.183114999999816,1.071666,1.0706468
32,519,5.2C(50%)-4.25C,236.0,0.017744033,34.046535556397274,30.585285,39.561386,10.180008333333536,1.0706468,1.0705982
32,519,5.2C(50%)-4.25C,237.0,0.017849755,33.76196182641184,30.145412,39.250656,10.180016666666779,1.0705982,1.0716389
32,519,5.2C(50%)-4.25C,238.0,0.01788144,33.86080121093086,30.650793,40.182461,10.096725000000152,1.0716389,1.0705178
32,519,5.2C(50%)-4.25C,239.0,0.017703688,34.23240093649448,30.95932,40.592365,10.178766666666585,1.0705178,1.0712627
32,519,5.2C(50%)-4.25C,240.0,0.017599303,33.704686420189816,30.34024,39.28981,10.096360000000278,1.0712627,1.0710344
32,519,5.2C(50%)-4.25C,241.0,0.017910708,33.5309651772689,30.3508,39.615326,10.096268333333622,1.0710344,1.0686607
32,519,5.2C(50%)-4.25C,242.0,0.017816596,33.65830089763114,30.126923,39.379089,10.179546666666768,1.0686607,1.0681957
32,519,5.2C(50%)-4.25C,243.0,0.017886445,33.37675157960202,29.639254,39.2229,10.113963333333475,1.0681957,1.0697135
32,519,5.2C(50%)-4.25C,244.0,0.017842006,33.68177345689651,30.345861,40.06123,10.196798333332602,1.0697135,1.0708454
32,519,5.2C(50%)-4.25C,245.0,0.017705966,34.08543694411523,30.692001,40.411907,10.096769999999863,1.0708454,1.0701257
32,519,5.2C(50%)-4.25C,246.0,0.017930809,33.448126956989164,29.876019,39.562832,10.179498333333564,1.0701257,1.0705702
32,519,5.2C(50%)-4.25C,247.0,0.017784234,33.97729276266887,30.756502,39.988277,10.099076666666466,1.0705702,1.0705417
32,519,5.2C(50%)-4.25C,248.0,0.017784676,34.13171528618973,30.165371,40.34021,10.180298333333727,1.0705417,1.0731452
32,519,5.2C(50%)-4.25C,249.0,0.017904442,33.082236130886045,29.599686,39.919746,10.179891666667148,1.0731452,1.0645642
32,519,5.2C(50%)-4.25C,250.0,0.017945701,33.58734106213752,29.77894,40.118774,10.198488333333323,1.0645642,1.0639853
32,519,5.2C(50%)-4.25C,251.0,0.017624989,33.96863182100838,30.835739,40.216877,10.096856666665795,1.0639853,1.069195
32,519,5.2C(50%)-4.25C,252.0,0.017887773,33.5889646833061,29.966976,39.626171,10.183048333332408,1.069195,1.0674918
32,519,5.2C(50%)-4.25C,253.0,0.017732089,33.97208103030315,30.865807,40.205517,10.098620000000421,1.0674918,1.0699552
32,519,5.2C(50%)-4.25C,254.0,0.017657664,34.03657918867921,30.917982,39.625462,10.181716666666519,1.0699552,1.0681571
32,519,5.2C(50%)-4.25C,255.0,0.017856035,33.40629730595135,29.932842,39.78492,10.181818333334133,1.0681571,1.0698813
32,519,5.2C(50%)-4.25C,256.0,0.017698545,33.8239563316541,30.862722,40.067574,10.181736666666499,1.0698813,1.0696163
32,519,5.2C(50%)-4.25C,257.0,0.017671932,33.68339556429771,30.521919,39.181751,10.096989999999641,1.0696163,1.0693845
32,519,5.2C(50%)-4.25C,258.0,0.017884126,33.42122072933547,30.063715,39.64798,10.099313333333702,1.0693845,1.0696555
32,519,5.2C(50%)-4.25C,259.0,0.017712943,33.81066939574473,30.459415,39.7486,10.18095500000054,1.0696555,1.0684152
32,519,5.2C(50%)-4.25C,260.0,0.017682932,33.74717515863782,30.552481,39.281181,10.097431666666914,1.0684152,1.0690918
32,519,5.2C(50%)-4.25C,261.0,0.017914278,33.49703621274831,30.168972,39.944664,10.099293333333723,1.0690918,1.0694023
32,519,5.2C(50%)-4.25C,262.0,0.017662799,33.95004435513244,30.804424,39.986004,10.096819999999328,1.0694023,1.0691527
32,519,5.2C(50%)-4.25C,263.0,0.017693352,33.73628748270036,30.111433,39.575096,10.180676666666598,1.0691527,1.0689279
32,519,5.2C(50%)-4.25C,264.0,0.017792284,33.70193135175876,30.36006,40.08205,10.098609999999947,1.0689279,1.0677482
32,519,5.2C(50%)-4.25C,265.0,0.017668288,33.94819855897003,30.769318,40.082825,10.099029999999523,1.0677482,1.0686777
32,519,5.2C(50%)-4.25C,266.0,0.017718935,33.69519190695732,30.246067,39.515694,10.099013333334005,1.0686777,1.0684873
32,519,5.2C(50%)-4.25C,267.0,0.017873649,33.68467947899161,30.430555,40.134838,10.09972500000052,1.0684873,1.0684202
32,519,5.2C(50%)-4.25C,268.0,0.017751597,33.90574535844371,30.563448,39.779606,10.104393333333428,1.0684202,1.0680552
32,519,5.2C(50%)-4.25C,269.0,0.01783927,33.53549248887058,29.986017,39.588501,10.182315000000138,1.0680552,1.0670414
32,519,5.2C(50%)-4.25C,270.0,0.017808653,33.79829315045717,30.468658,40.103275,10.185288333333059,1.0670414,1.068295
32,519,5.2C(50%)-4.25C,271.0,0.017715717,34.0911750050293,30.603594,39.84906,10.182766666665945,1.068295,1.0676774
32,519,5.2C(50%)-4.25C,272.0,0.017867913,33.65351457344403,29.97373,39.605965,10.182566666667118,1.0676774,1.0680168
32,519,5.2C(50%)-4.25C,273.0,0.017766526,34.09973112344653,30.756006,40.208126,10.183421666666982,1.0680168,1.0681026
32,519,5.2C(50%)-4.25C,274.0,0.017683238,34.267339466499045,30.695566,40.069691,10.182363333332857,1.0681026,1.0661356
32,519,5.2C(50%)-4.25C,275.0,0.017827382,33.682034966171585,29.987547,40.059502,10.184911666666933,1.0661356,1.0677061
32,519,5.2C(50%)-4.25C,276.0,0.017664077,34.193102852569496,30.826239,40.354404,10.183685000000212,1.0677061,1.0664334
32,519,5.2C(50%)-4.25C,277.0,0.017664077,34.28668662959854,30.807558,39.866188,10.182031666666663,1.0664334,1.066987
32,519,5.2C(50%)-4.25C,278.0,0.017914124,33.77897832258071,30.191553,39.938908,10.185673333333337,1.066987,1.0655785
32,519,5.2C(50%)-4.25C,279.0,0.017784907,34.02766812634186,30.263453,39.941254,10.181658333333326,1.0655785,1.0634685
32,519,5.2C(50%)-4.25C,280.0,0.017830944,33.89285296989974,29.985155,39.926731,10.18149666666665,1.0634685,1.066691
32,519,5.2C(50%)-4.25C,281.0,0.017938532,33.74847868870292,30.256092,40.226154,10.187681666666656,1.066691,1.0648272
32,519,5.2C(50%)-4.25C,282.0,0.01769273,34.10274107912459,30.440252,40.26067,10.183886666666634,1.0648272,1.0667292
32,519,5.2C(50%)-4.25C,283.0,0.01768434,33.86494245265791,29.907358,39.435375,10.182671666666646,1.0667292,1.0660366
32,519,5.2C(50%)-4.25C,284.0,0.017917108,33.6900185817738,30.109255,40.05761,10.105445000000024,1.0660366,1.0651983
32,519,5.2C(50%)-4.25C,285.0,0.017779483,34.08761675522142,30.191566,40.369732,10.183871666666649,1.0651983,1.066061
32,519,5.2C(50%)-4.25C,286.0,0.017723814,33.67918071701242,29.931015,39.870686,10.183621666666658,1.066061,1.0661405
32,519,5.2C(50%)-4.25C,287.0,0.017845821,34.00509440229884,30.476042,40.529076,10.104066666666647,1.0661405,1.0661374
32,519,5.2C(50%)-4.25C,288.0,0.017713819,34.225568292972106,30.471979,40.760857,10.101641666666668,1.0661374,1.0652815
32,519,5.2C(50%)-4.25C,289.0,0.017904926,33.60644694318176,29.786011,39.855644,10.188469999999992,1.0652815,1.064169
32,519,5.2C(50%)-4.25C,290.0,0.017835276,33.84174122176077,30.273901,39.932678,10.189046666666643,1.064169,1.0653294
32,519,5.2C(50%)-4.25C,291.0,0.01784136,33.85173645529808,30.175934,39.70282,10.19037500000001,1.0653294,1.0647891
32,519,5.2C(50%)-4.25C,292.0,0.017896734,33.627893956918,29.815922,40.016624,10.192096666666718,1.0647891,1.065268
32,519,5.2C(50%)-4.25C,293.0,0.017736228,34.09173080115042,30.506485,40.317757,10.188313333333403,1.065268,1.0651875
32,519,5.2C(50%)-4.25C,294.0,0.017711485,34.158830898163664,30.200169,40.238338,10.186151666666653,1.0651875,1.0632612
32,519,5.2C(50%)-4.25C,295.0,0.0179323,33.73639939066341,29.994051,40.301731,10.193115000000155,1.0632612,1.0647509
32,519,5.2C(50%)-4.25C,296.0,0.017733961,34.29459401659747,30.707825,40.584732,10.189376666666552,1.0647509,1.0643443
32,519,5.2C(50%)-4.25C,297.0,0.017684765,34.317383708818596,30.712461,40.449089,10.19211166666646,1.0643443,1.0640835
32,519,5.2C(50%)-4.25C,298.0,0.017953336,33.71850720624493,30.063112,40.152493,10.197021666666599,1.0640835,1.064101
32,519,5.2C(50%)-4.25C,299.0,0.017833564,34.109056493388316,30.169739,40.539665,10.106963333333503,1.064101,1.0638064
32,519,5.2C(50%)-4.25C,300.0,0.017773798,33.78055638461541,29.823479,39.800385,10.191155000000192,1.0638064,1.0636631
32,519,5.2C(50%)-4.25C,301.0,0.017947797,33.86228810048607,30.201115,40.2995,10.196893333333234,1.0636631,1.0634953
32,519,5.2C(50%)-4.25C,302.0,0.017792996,34.163832197712495,30.304571,40.680264,10.108000000000175,1.0634953,1.0631788
32,519,5.2C(50%)-4.25C,303.0,0.017708695,33.75959026324507,29.762499,39.819393,10.19149833333334,1.0631788,1.062813
32,519,5.2C(50%)-4.25C,304.0,0.017798211,34.16624068459652,30.521719,40.666492,10.112628333333365,1.062813,1.0634041
32,519,5.2C(50%)-4.25C,305.0,0.017693499,34.35885887230525,30.619637,40.92305,10.190953333333406,1.0634041,1.0583839
32,519,5.2C(50%)-4.25C,306.0,0.017870717,33.63196459286291,29.41083,39.619553,10.195204999999987,1.0583839,1.0596706
32,519,5.2C(50%)-4.25C,307.0,0.017986512,33.60150981389778,29.631645,39.779972,10.117106666666466,1.0596706,1.0623919
32,519,5.2C(50%)-4.25C,308.0,0.017958481,33.80846945711905,29.709578,40.11467,10.198685000000115,1.0623919,1.0605264
32,519,5.2C(50%)-4.25C,309.0,0.017960783,33.62354824302794,29.848724,40.148621,10.205365000000166,1.0605264,1.0622628
32,519,5.2C(50%)-4.25C,310.0,0.017776227,34.229913834276445,30.487612,40.50872,10.113880000000062,1.0622628,1.0623398
32,519,5.2C(50%)-4.25C,311.0,0.01775039,34.30309774034519,30.41309,40.312325,10.112831666666656,1.0623398,1.0613142
32,519,5.2C(50%)-4.25C,312.0,0.017970579,33.729014229575185,29.790228,39.91938,10.120069999999881,1.0613142,1.0615702
32,519,5.2C(50%)-4.25C,313.0,0.017849103,33.9500282230332,30.329914,40.037823,10.202963333333173,1.0615702,1.0613881
32,519,5.2C(50%)-4.25C,314.0,0.017885691,33.88422095566502,29.822178,39.921856,10.20120999999975,1.0613881,1.0608549
32,519,5.2C(50%)-4.25C,315.0,0.018029228,33.676537268894215,29.958637,40.051708,10.21103333333352,1.0608549,1.0610362
32,519,5.2C(50%)-4.25C,316.0,0.017879324,34.00349385959175,29.910912,40.334583,10.118080000000191,1.0610362,1.0605452
32,519,5.2C(50%)-4.25C,317.0,0.017867092,33.68956499999997,29.63485,39.771683,10.201581666666607,1.0605452,1.0604888
32,519,5.2C(50%)-4.25C,318.0,0.017986231,33.76938862541254,29.92952,40.237583,10.212088333333668,1.0604888,1.0605652
32,519,5.2C(50%)-4.25C,319.0,0.017822759,34.24273755395684,30.17248,40.657192,10.11919000000004,1.0605652,1.0599488
32,519,5.2C(50%)-4.25C,320.0,0.017771235,33.9631416194093,30.018345,40.249653,10.203221666666407,1.0599488,1.0594394
32,519,5.2C(50%)-4.25C,321.0,0.017898388,34.091299380495535,30.247742,40.445183,10.21001833333333,1.0594394,1.0572559
32,519,5.2C(50%)-4.25C,322.0,0.01782647,34.206834406275206,30.179878,40.799408,10.121175000000221,1.0572559,1.0590837
32,519,5.2C(50%)-4.25C,323.0,0.017963886,33.77761896384551,29.823908,39.915489,10.212503333333007,1.0590837,1.057019
32,519,5.2C(50%)-4.25C,324.0,0.017907064,34.05708706993577,30.172049,40.035496,10.131356666666882,1.057019,1.0560396
32,519,5.2C(50%)-4.25C,325.0,0.017920654,34.00254524717285,29.867863,40.441017,10.209126666666513,1.0560396,1.0554214
32,519,5.2C(50%)-4.25C,326.0,0.017962638,33.72803292840097,29.722023,40.134922,10.132656666666541,1.0554214,1.0576435
32,519,5.2C(50%)-4.25C,327.0,0.017834462,34.11747298871877,30.244894,40.463642,10.129748333333312,1.0576435,1.05853
32,519,5.2C(50%)-4.25C,328.0,0.017763853,34.06205623089566,30.520361,39.941704,10.210678333333636,1.05853,1.0561824
32,519,5.2C(50%)-4.25C,329.0,0.018003898,33.819776548335895,30.105793,40.30463,10.139671666666496,1.0561824,1.0568026
32,519,5.2C(50%)-4.25C,330.0,0.017828057,34.03822177338704,30.113169,39.967781,10.216406666666444,1.0568026,1.0578464
32,519,5.2C(50%)-4.25C,331.0,0.017909329,33.88194588346449,29.812262,39.928471,10.214511666666658,1.0578464,1.0574614
32,519,5.2C(50%)-4.25C,332.0,0.017962052,33.87432339030207,30.0329,40.378292,10.22553166666621,1.0574614,1.0550445
32,519,5.2C(50%)-4.25C,333.0,0.017807677,34.3332361340375,30.299416,40.67955,10.215700000000167,1.0550445,1.0567174
32,519,5.2C(50%)-4.25C,334.0,0.017807726,33.93023730508469,29.706169,39.931519,10.213350000000112,1.0567174,1.0566798
32,519,5.2C(50%)-4.25C,335.0,0.017898031,34.0255154912698,30.441708,40.145454,10.229680000000128,1.0566798,1.0563875
32,519,5.2C(50%)-4.25C,336.0,0.017903404,34.0435756370839,29.957731,39.927883,10.226431666666759,1.0563875,1.0543855
32,519,5.2C(50%)-4.25C,337.0,0.017996179,33.70846824426878,29.573788,40.039974,10.226116666666833,1.0543855,1.0558107
32,519,5.2C(50%)-4.25C,338.0,0.017917084,33.89562702479991,30.104925,40.204781,10.231494999999995,1.0558107,1.0543553
32,519,5.2C(50%)-4.25C,339.0,0.017891932,33.97828186228984,30.211168,40.074722,10.233326666666835,1.0543553,1.0547887
32,519,5.2C(50%)-4.25C,340.0,0.017992502,33.65919047120836,29.789213,39.900471,10.236298333333496,1.0547887,1.0538743
32,519,5.2C(50%)-4.25C,341.0,0.017935174,33.970432440322504,30.234613,40.370544,10.23484500000001,1.0538743,1.0536577
